Repository: franko/waferplot-js

# Waferplot-js

A simple HTML application using the [three.js](http://threejs.org/) library to create a 3D plot of measurements made on a wafer surface.
The data can be plotted either as a 3D plot or as a contour plot.

It works by loading a measurement file in CSV format and plot any of the parameters versus the X and Ys.
In addition to plain csv in tabular form the application is able to load directly data coming from some well-known ellipsometers and reflectometers for the semiconductor industry.

The application uses the Thin Plate Spline algorithm as described in the Jarno Elonen's excellent article [Thin Plate Spline editor - an example program in C++](http://elonen.iki.fi/code/tpsdemo/index.html).

File: examples/NALD_RI_49PTS_QFX1003.csv
Cassette: ,ETH_NALD_012_630_RI_49PTS
COLLECTION DATE/TIME: ,12/1/2014  12:12:58
PROCESS DATE/TIME: ,12/1/2014  12:12:58
EQUIPMENT: ,
OPERATOR: ,
SHIFT: ,
MACHINE TYPE: ,SpectraFx 100 with Dual FIMS Thin Film Measurement System



WAFER ID,"HF07754021",
LOT ID,"NMT_QNALD105_630AM5-027",
Cassette,Right,
SLOT,21,
STATUS,"",
DATA TYPE,SE,
RECIPE,"BRT_NALD_012_630_RI_49PTS",
RCP CNT,1,
MEAS SET,2L_NITALD630C(60)/OX10 Copy,
MATERIAL,"! NITRIDE ALD 630C",
SITE,1,
RESULT TYPE,2nd Thickness,2nd RI @ 633.0nm,GOF ,
MEAN,  129.7189,1.9661,0.9370,
MIN,  128.9487,1.9594,0.9358,
MAX,  130.8142,1.9733,0.9384,
% STDDEV,  0.4228,  0.1338,  0.0601,
STDDEV,    0.5484,0.0026,0.0006,
3 % STDDEV,  1.2684,  0.4013,  0.1803,
3 STDDEV,    1.6453,0.0079,0.0017,
RANGE,    1.8655,0.0138,0.0026,
Site #,Value,Value,Value, X , Y ,
1,  130.8142,1.9657,0.9368,  0.0000,  0.0000,
2,  130.5932,1.9673,0.9368, -0.0001, 49.0000,
3,  130.5662,1.9671,0.9362,-34.6483, 34.6480,
4,  130.5441,1.9688,0.9369,-49.0000, -0.0001,
5,  130.5534,1.9687,0.9369,-34.6480,-34.6483,
6,  130.5767,1.9672,0.9364,  0.0001,-49.0000,
7,  130.5238,1.9682,0.9359, 34.6483,-34.6480,
8,  130.6034,1.9658,0.9367, 49.0000,  0.0001,
9,  130.5963,1.9650,0.9368, 34.6480, 34.6483,
10,  130.0278,1.9654,0.9374, -0.0003, 98.0000,
11,  130.0028,1.9660,0.9373,-37.5034, 90.5401,
12,  130.0258,1.9673,0.9383,-69.2967, 69.2962,
13,  130.0068,1.9674,0.9375,-90.5404, 37.5026,
14,  129.9740,1.9676,0.9369,-98.0000, -0.0004,
15,  129.9898,1.9689,0.9366,-90.5401,-37.5034,
16,  129.9327,1.9733,0.9363,-69.2962,-69.2967,
17,  129.9431,1.9680,0.9364,-37.5026,-90.5404,
18,  129.8830,1.9675,0.9366,  0.0004,-98.0000,
19,  129.8849,1.9673,0.9370, 37.5034,-90.5401,
20,  129.8727,1.9643,0.9367, 69.2968,-69.2962,
21,  129.8829,1.9652,0.9368, 90.5404,-37.5026,
22,  129.9220,1.9657,0.9361, 98.0000,  0.0004,
23,  129.9465,1.9647,0.9375, 90.5401, 37.5034,
24,  130.0156,1.9628,0.9368, 69.2961, 69.2968,
25,  130.0439,1.9647,0.9368, 37.5026, 90.5404,
26,  129.2492,1.9664,0.9366, -0.0006,147.0000,
27,  129.2622,1.9629,0.9384,-38.0470,141.9910,
28,  129.4518,1.9645,0.9368,-73.5004,127.3055,
29,  129.4427,1.9660,0.9375,-103.9450,103.9443,
30,  129.3889,1.9666,0.9366,-127.3060, 73.4996,
31,  129.2672,1.9671,0.9376,-141.9913, 38.0458,
32,  129.4363,1.9665,0.9371,-147.0000, -0.0006,
33,  129.3911,1.9668,0.9372,-141.9910,-38.0470,
34,  129.2953,1.9695,0.9373,-127.3054,-73.5004,
35,  129.1358,1.9703,0.9363,-103.9443,-103.9452,
36,  129.1276,1.9710,0.9366,-73.4994,-127.3060,
37,  129.0433,1.9685,0.9358,-38.0458,-141.9913,
38,  129.0419,1.9667,0.9377,  0.0006,-147.0000,
39,  129.0355,1.9666,0.9367, 38.0470,-141.9910,
40,  128.9701,1.9676,0.9366, 73.5006,-127.3054,
41,  128.9487,1.9628,0.9371,103.9452,-103.9443,
42,  129.0228,1.9624,0.9377,127.3061,-73.4994,
43,  128.9842,1.9623,0.9372,141.9913,-38.0458,
44,  129.1862,1.9640,0.9373,147.0000,  0.0006,
45,  129.2953,1.9629,0.9369,141.9910, 38.0470,
46,  129.2564,1.9624,0.9370,127.3054, 73.5006,
47,  129.3274,1.9614,0.9373,103.9443,103.9452,
48,  129.4294,1.9594,0.9378, 73.4994,127.3061,
49,  129.5105,1.9635,0.9380, 38.0458,141.9913,

WAFER ID,"HF07754022",
LOT ID,"NMT_QNALD105_630AM5-027",
Cassette,Right,
SLOT,22,
STATUS,"",
DATA TYPE,SE,
RECIPE,"BRT_NALD_012_630_RI_49PTS",
RCP CNT,1,
MEAS SET,2L_NITALD630C(60)/OX10 Copy,
MATERIAL,"! NITRIDE ALD 630C",
SITE,1,
RESULT TYPE,2nd Thickness,2nd RI @ 633.0nm,GOF ,
MEAN,  131.0002,1.9655,0.9366,
MIN,  130.1932,1.9600,0.9352,
MAX,  132.1202,1.9726,0.9377,
% STDDEV,  0.4183,  0.1355,  0.0676,
STDDEV,    0.5480,0.0027,0.0006,
3 % STDDEV,  1.2549,  0.4064,  0.2027,
3 STDDEV,    1.6439,0.0080,0.0019,
RANGE,    1.9270,0.0127,0.0025,
Site #,Value,Value,Value, X , Y ,
1,  132.1202,1.9657,0.9362,  0.0000,  0.0000,
2,  131.8950,1.9667,0.9363, -0.0001, 49.0000,
3,  131.8571,1.9665,0.9363,-34.6483, 34.6480,
4,  131.8385,1.9685,0.9361,-49.0000, -0.0001,
5,  131.9109,1.9660,0.9358,-34.6480,-34.6483,
6,  131.8832,1.9675,0.9356,  0.0001,-49.0000,
7,  131.8840,1.9653,0.9355, 34.6483,-34.6480,
8,  131.8507,1.9655,0.9357, 49.0000,  0.0001,
9,  131.8762,1.9655,0.9368, 34.6480, 34.6483,
10,  131.3133,1.9650,0.9370, -0.0003, 98.0000,
11,  131.2502,1.9643,0.9370,-37.5034, 90.5401,
12,  131.3142,1.9677,0.9368,-69.2967, 69.2962,
13,  131.2326,1.9673,0.9371,-90.5404, 37.5026,
14,  131.2460,1.9661,0.9369,-98.0000, -0.0004,
15,  131.2140,1.9691,0.9364,-90.5401,-37.5034,
16,  131.1812,1.9726,0.9362,-69.2962,-69.2967,
17,  131.1954,1.9687,0.9358,-37.5026,-90.5404,
18,  131.1780,1.9678,0.9352,  0.0004,-98.0000,
19,  131.1201,1.9678,0.9354, 37.5034,-90.5401,
20,  131.1186,1.9653,0.9372, 69.2968,-69.2962,
21,  131.1023,1.9662,0.9363, 90.5404,-37.5026,
22,  131.1416,1.9654,0.9367, 98.0000,  0.0004,
23,  131.1798,1.9647,0.9356, 90.5401, 37.5034,
24,  131.2477,1.9631,0.9366, 69.2961, 69.2968,
25,  131.3573,1.9636,0.9370, 37.5026, 90.5404,
26,  130.5696,1.9643,0.9372, -0.0006,147.0000,
27,  130.6144,1.9604,0.9368,-38.0470,141.9910,
28,  130.6718,1.9670,0.9374,-73.5004,127.3055,
29,  130.7116,1.9645,0.9373,-103.9450,103.9443,
30,  130.6452,1.9649,0.9377,-127.3060, 73.4996,
31,  130.5879,1.9652,0.9368,-141.9913, 38.0458,
32,  130.6463,1.9681,0.9370,-147.0000, -0.0006,
33,  130.6580,1.9663,0.9366,-141.9910,-38.0470,
34,  130.5704,1.9682,0.9367,-127.3054,-73.5004,
35,  130.4792,1.9687,0.9372,-103.9443,-103.9452,
36,  130.5314,1.9696,0.9360,-73.4994,-127.3060,
37,  130.3860,1.9681,0.9362,-38.0458,-141.9913,
38,  130.4666,1.9652,0.9362,  0.0006,-147.0000,
39,  130.3134,1.9646,0.9358, 38.0470,-141.9910,
40,  130.2742,1.9659,0.9364, 73.5006,-127.3054,
41,  130.2136,1.9611,0.9377,103.9452,-103.9443,
42,  130.2560,1.9613,0.9374,127.3061,-73.4994,
43,  130.1932,1.9616,0.9373,141.9913,-38.0458,
44,  130.3680,1.9633,0.9373,147.0000,  0.0006,
45,  130.5085,1.9632,0.9371,141.9910, 38.0470,
46,  130.5871,1.9618,0.9365,127.3054, 73.5006,
47,  130.6563,1.9600,0.9370,103.9443,103.9452,
48,  130.7679,1.9603,0.9373, 73.4994,127.3061,
49,  130.8274,1.9637,0.9365, 38.0458,141.9913,

WAFER ID,"HF07754023",
LOT ID,"NMT_QNALD105_630AM5-027",
Cassette,Right,
SLOT,23,
STATUS,"",
DATA TYPE,SE,
RECIPE,"BRT_NALD_012_630_RI_49PTS",
RCP CNT,1,
MEAS SET,2L_NITALD630C(60)/OX10 Copy,
MATERIAL,"! NITRIDE ALD 630C",
SITE,1,
RESULT TYPE,2nd Thickness,2nd RI @ 633.0nm,GOF ,
MEAN,  132.7531,1.9672,0.9359,
MIN,  131.9476,1.9618,0.9345,
MAX,  133.8350,1.9727,0.9375,
% STDDEV,  0.4139,  0.1332,  0.0802,
STDDEV,    0.5494,0.0026,0.0008,
3 % STDDEV,  1.2416,  0.3995,  0.2407,
3 STDDEV,    1.6482,0.0079,0.0023,
RANGE,    1.8874,0.0108,0.0031,
Site #,Value,Value,Value, X , Y ,
1,  133.8350,1.9700,0.9354,  0.0000,  0.0000,
2,  133.6879,1.9670,0.9350, -0.0001, 49.0000,
3,  133.6192,1.9691,0.9363,-34.6483, 34.6480,
4,  133.6218,1.9696,0.9352,-49.0000, -0.0001,
5,  133.6470,1.9700,0.9348,-34.6480,-34.6483,
6,  133.6214,1.9699,0.9354,  0.0001,-49.0000,
7,  133.6558,1.9680,0.9351, 34.6483,-34.6480,
8,  133.6132,1.9671,0.9347, 49.0000,  0.0001,
9,  133.6656,1.9675,0.9347, 34.6480, 34.6483,
10,  133.0279,1.9675,0.9355, -0.0003, 98.0000,
11,  133.0058,1.9672,0.9362,-37.5034, 90.5401,
12,  133.0599,1.9688,0.9357,-69.2967, 69.2962,
13,  132.9597,1.9695,0.9362,-90.5404, 37.5026,
14,  132.9459,1.9701,0.9361,-98.0000, -0.0004,
15,  132.9921,1.9694,0.9363,-90.5401,-37.5034,
16,  132.9698,1.9727,0.9351,-69.2962,-69.2967,
17,  132.9256,1.9701,0.9345,-37.5026,-90.5404,
18,  132.9359,1.9690,0.9359,  0.0004,-98.0000,
19,  132.8817,1.9685,0.9359, 37.5034,-90.5401,
20,  132.8165,1.9659,0.9358, 69.2968,-69.2962,
21,  132.8697,1.9666,0.9356, 90.5404,-37.5026,
22,  132.8873,1.9658,0.9358, 98.0000,  0.0004,
23,  132.9169,1.9661,0.9351, 90.5401, 37.5034,
24,  133.0253,1.9642,0.9351, 69.2961, 69.2968,
25,  133.0918,1.9655,0.9363, 37.5026, 90.5404,
26,  132.3197,1.9667,0.9356, -0.0006,147.0000,
27,  132.3982,1.9618,0.9373,-38.0470,141.9910,
28,  132.4799,1.9676,0.9362,-73.5004,127.3055,
29,  132.4739,1.9672,0.9370,-103.9450,103.9443,
30,  132.4722,1.9660,0.9372,-127.3060, 73.4996,
31,  132.3554,1.9670,0.9368,-141.9913, 38.0458,
32,  132.4617,1.9661,0.9365,-147.0000, -0.0006,
33,  132.3799,1.9689,0.9360,-141.9910,-38.0470,
34,  132.3380,1.9714,0.9355,-127.3054,-73.5004,
35,  132.3079,1.9704,0.9357,-103.9443,-103.9452,
36,  132.2964,1.9712,0.9353,-73.4994,-127.3060,
37,  132.1460,1.9677,0.9349,-38.0458,-141.9913,
38,  132.0222,1.9685,0.9357,  0.0006,-147.0000,
39,  132.0657,1.9674,0.9365, 38.0470,-141.9910,
40,  132.0255,1.9668,0.9364, 73.5006,-127.3054,
41,  131.9678,1.9633,0.9369,103.9452,-103.9443,
42,  131.9476,1.9636,0.9363,127.3061,-73.4994,
43,  132.0015,1.9630,0.9367,141.9913,-38.0458,
44,  132.1660,1.9645,0.9365,147.0000,  0.0006,
45,  132.3549,1.9640,0.9354,141.9910, 38.0470,
46,  132.2915,1.9629,0.9363,127.3054, 73.5006,
47,  132.3483,1.9622,0.9372,103.9443,103.9452,
48,  132.4656,1.9621,0.9375, 73.4994,127.3061,
49,  132.5381,1.9660,0.9358, 38.0458,141.9913,

WAFER ID,"HF07754024",
LOT ID,"NMT_QNALD105_630AM5-027",
Cassette,Right,
SLOT,24,
STATUS,"",
DATA TYPE,SE,
RECIPE,"BRT_NALD_012_630_RI_49PTS",
RCP CNT,1,
MEAS SET,2L_NITALD630C(60)/OX10 Copy,
MATERIAL,"! NITRIDE ALD 630C",
SITE,1,
RESULT TYPE,2nd Thickness,2nd RI @ 633.0nm,GOF ,
MEAN,  131.5439,1.9684,0.9358,
MIN,  130.7093,1.9619,0.9344,
MAX,  132.6066,1.9746,0.9377,
% STDDEV,  0.4200,  0.1429,  0.0725,
STDDEV,    0.5525,0.0028,0.0007,
3 % STDDEV,  1.2600,  0.4287,  0.2175,
3 STDDEV,    1.6575,0.0084,0.0020,
RANGE,    1.8974,0.0127,0.0033,
Site #,Value,Value,Value, X , Y ,
1,  132.6066,1.9707,0.9358,  0.0000,  0.0000,
2,  132.4897,1.9697,0.9351, -0.0001, 49.0000,
3,  132.4485,1.9703,0.9352,-34.6483, 34.6480,
4,  132.4146,1.9716,0.9353,-49.0000, -0.0001,
5,  132.3770,1.9715,0.9347,-34.6480,-34.6483,
6,  132.4151,1.9700,0.9355,  0.0001,-49.0000,
7,  132.3738,1.9701,0.9350, 34.6483,-34.6480,
8,  132.3700,1.9699,0.9354, 49.0000,  0.0001,
9,  132.4193,1.9683,0.9348, 34.6480, 34.6483,
10,  131.8439,1.9697,0.9354, -0.0003, 98.0000,
11,  131.8206,1.9685,0.9358,-37.5034, 90.5401,
12,  131.8618,1.9709,0.9361,-69.2967, 69.2962,
13,  131.8320,1.9700,0.9362,-90.5404, 37.5026,
14,  131.8265,1.9692,0.9360,-98.0000, -0.0004,
15,  131.7990,1.9716,0.9358,-90.5401,-37.5034,
16,  131.7386,1.9746,0.9344,-69.2962,-69.2967,
17,  131.7051,1.9711,0.9356,-37.5026,-90.5404,
18,  131.6834,1.9705,0.9352,  0.0004,-98.0000,
19,  131.6301,1.9700,0.9348, 37.5034,-90.5401,
20,  131.6085,1.9667,0.9360, 69.2968,-69.2962,
21,  131.5919,1.9695,0.9354, 90.5404,-37.5026,
22,  131.7068,1.9668,0.9355, 98.0000,  0.0004,
23,  131.7356,1.9670,0.9359, 90.5401, 37.5034,
24,  131.8075,1.9671,0.9353, 69.2961, 69.2968,
25,  131.9211,1.9676,0.9351, 37.5026, 90.5404,
26,  131.1708,1.9689,0.9357, -0.0006,147.0000,
27,  131.1937,1.9619,0.9377,-38.0470,141.9910,
28,  131.3534,1.9689,0.9361,-73.5004,127.3055,
29,  131.3725,1.9666,0.9369,-103.9450,103.9443,
30,  131.3022,1.9673,0.9365,-127.3060, 73.4996,
31,  131.1822,1.9670,0.9362,-141.9913, 38.0458,
32,  131.2965,1.9673,0.9365,-147.0000, -0.0006,
33,  131.1935,1.9707,0.9361,-141.9910,-38.0470,
34,  131.1756,1.9714,0.9362,-127.3054,-73.5004,
35,  131.0356,1.9721,0.9351,-103.9443,-103.9452,
36,  131.1384,1.9718,0.9354,-73.4994,-127.3060,
37,  130.8665,1.9713,0.9355,-38.0458,-141.9913,
38,  130.7705,1.9690,0.9355,  0.0006,-147.0000,
39,  130.8375,1.9684,0.9357, 38.0470,-141.9910,
40,  130.8059,1.9674,0.9358, 73.5006,-127.3054,
41,  130.7093,1.9630,0.9370,103.9452,-103.9443,
42,  130.7360,1.9637,0.9369,127.3061,-73.4994,
43,  130.7323,1.9646,0.9367,141.9913,-38.0458,
44,  130.9498,1.9647,0.9353,147.0000,  0.0006,
45,  130.9099,1.9660,0.9360,141.9910, 38.0470,
46,  131.0492,1.9662,0.9363,127.3054, 73.5006,
47,  131.1730,1.9638,0.9368,103.9443,103.9452,
48,  131.3105,1.9620,0.9367, 73.4994,127.3061,
49,  131.3597,1.9664,0.9354, 38.0458,141.9913,

WAFER ID,"HF07754025",
LOT ID,"NMT_QNALD105_630AM5-027",
Cassette,Right,
SLOT,25,
STATUS,"",
DATA TYPE,SE,
RECIPE,"BRT_NALD_012_630_RI_49PTS",
RCP CNT,1,
MEAS SET,2L_NITALD630C(60)/OX10 Copy,
MATERIAL,"! NITRIDE ALD 630C",
SITE,1,
RESULT TYPE,2nd Thickness,2nd RI @ 633.0nm,GOF ,
MEAN,  133.1904,1.9714,0.9352,
MIN,  132.3440,1.9652,0.9341,
MAX,  134.1749,1.9769,0.9365,
% STDDEV,  0.4128,  0.1260,  0.0697,
STDDEV,    0.5497,0.0025,0.0007,
3 % STDDEV,  1.2383,  0.3779,  0.2090,
3 STDDEV,    1.6492,0.0074,0.0020,
RANGE,    1.8308,0.0117,0.0025,
Site #,Value,Value,Value, X , Y ,
1,  134.1749,1.9719,0.9341,  0.0000,  0.0000,
2,  134.0551,1.9726,0.9346, -0.0001, 49.0000,
3,  134.0099,1.9731,0.9347,-34.6483, 34.6480,
4,  134.0577,1.9712,0.9347,-49.0000, -0.0001,
5,  133.9976,1.9757,0.9355,-34.6480,-34.6483,
6,  133.9653,1.9738,0.9342,  0.0001,-49.0000,
7,  133.9570,1.9737,0.9350, 34.6483,-34.6480,
8,  133.9723,1.9727,0.9344, 49.0000,  0.0001,
9,  133.9921,1.9710,0.9346, 34.6480, 34.6483,
10,  133.5399,1.9712,0.9353, -0.0003, 98.0000,
11,  133.5207,1.9723,0.9349,-37.5034, 90.5401,
12,  133.5964,1.9736,0.9353,-69.2967, 69.2962,
13,  133.6230,1.9691,0.9353,-90.5404, 37.5026,
14,  133.5344,1.9725,0.9356,-98.0000, -0.0004,
15,  133.5396,1.9739,0.9351,-90.5401,-37.5034,
16,  133.4897,1.9769,0.9347,-69.2962,-69.2967,
17,  133.3815,1.9742,0.9351,-37.5026,-90.5404,
18,  133.3715,1.9736,0.9348,  0.0004,-98.0000,
19,  133.3354,1.9731,0.9348, 37.5034,-90.5401,
20,  133.3391,1.9698,0.9351, 69.2968,-69.2962,
21,  133.3195,1.9712,0.9357, 90.5404,-37.5026,
22,  133.3438,1.9719,0.9347, 98.0000,  0.0004,
23,  133.3685,1.9711,0.9347, 90.5401, 37.5034,
24,  133.4736,1.9699,0.9353, 69.2961, 69.2968,
25,  133.5398,1.9708,0.9343, 37.5026, 90.5404,
26,  132.8040,1.9711,0.9350, -0.0006,147.0000,
27,  132.7245,1.9662,0.9358,-38.0470,141.9910,
28,  132.9524,1.9700,0.9356,-73.5004,127.3055,
29,  133.0659,1.9699,0.9365,-103.9450,103.9443,
30,  133.0052,1.9705,0.9361,-127.3060, 73.4996,
31,  132.8413,1.9696,0.9351,-141.9913, 38.0458,
32,  132.9401,1.9718,0.9353,-147.0000, -0.0006,
33,  132.8592,1.9731,0.9360,-141.9910,-38.0470,
34,  132.8824,1.9739,0.9351,-127.3054,-73.5004,
35,  132.8032,1.9739,0.9344,-103.9443,-103.9452,
36,  132.6480,1.9745,0.9349,-73.4994,-127.3060,
37,  132.4631,1.9744,0.9344,-38.0458,-141.9913,
38,  132.3440,1.9732,0.9349,  0.0006,-147.0000,
39,  132.4792,1.9711,0.9357, 38.0470,-141.9910,
40,  132.4675,1.9703,0.9346, 73.5006,-127.3054,
41,  132.3687,1.9674,0.9365,103.9452,-103.9443,
42,  132.3526,1.9687,0.9356,127.3061,-73.4994,
43,  132.3701,1.9683,0.9354,141.9913,-38.0458,
44,  132.5628,1.9683,0.9359,147.0000,  0.0006,
45,  132.5500,1.9683,0.9364,141.9910, 38.0470,
46,  132.7326,1.9671,0.9362,127.3054, 73.5006,
47,  132.7713,1.9686,0.9365,103.9443,103.9452,
48,  132.8543,1.9652,0.9362, 73.4994,127.3061,
49,  132.9886,1.9705,0.9346, 38.0458,141.9913,

File: examples/NMT_EPILT_TC_B-511.csv
Cassette: ,NTH_EPILT_SIGE_SI_SCAN
COLLECTION DATE/TIME: ,12/9/2015  6:44:28
PROCESS DATE/TIME: ,12/9/2015  6:44:28
EQUIPMENT: ,
OPERATOR: ,
SHIFT: ,
MACHINE TYPE: ,SpectraFx 100 with Dual FIMS Thin Film Measurement System



WAFER ID,"HF02485025",
LOT ID,"NMT_EPILT_TC_B-511",
Cassette,Left,
SLOT,25,
STATUS,"",
DATA TYPE,SE,
RECIPE,"NTH_EPILT_SIGE_SI_SCAN",
RCP CNT,1,
MEAS SET,3L_Ox/SiCAP(300)/SiGe(340)/Si,
MATERIAL,"Thermal SiO2",
SITE,1,
RESULT TYPE,3rd Thickness,2nd Thickness,1st Thickness,1st RI @ 439.9nm,GOF ,
MEAN,    1.3577,  292.5286,  157.5048,13.4876,0.8938,
MIN,    1.0913,  272.8171,  148.9659,13.1171,0.8849,
MAX,    1.4914,  311.6324,  166.0470,13.6074,0.9009,
% STDDEV,  7.2553,  3.8595,  3.0474,  0.8751,  0.3330,
STDDEV,    0.0985,   11.2901,    4.7998,0.1180,0.0030,
3 % STDDEV, 21.7658, 11.5784,  9.1421,  2.6254,  0.9989,
3 STDDEV,    0.2955,   33.8702,   14.3993,0.3541,0.0089,
RANGE,    0.4001,   38.8152,   17.0810,0.4903,0.0160,
Site #,Value,Value,Value,Value,Value, X , Y ,
1,    1.4116,  272.8171,  152.0695,13.1715,0.8849,147.0000,  0.0000,
2,    1.4259,  285.1577,  155.5273,13.3376,0.8916,134.7490,  0.0000,
3,    1.2815,  296.4427,  159.9950,13.4481,0.8932,122.4980,  0.0000,
4,    1.4598,  304.3641,  164.0601,13.4821,0.8966,110.2471,  0.0000,
5,    1.1174,  308.0778,  165.0457,13.5729,0.8926, 97.9961,  0.0000,
6,    1.2034,  305.9307,  164.8231,13.5821,0.8920, 85.7451,  0.0000,
7,    1.2501,  299.9697,  162.0658,13.5713,0.8934, 73.4941,  0.0000,
8,    1.4026,  292.4355,  157.7556,13.5463,0.8946, 61.2431,  0.0000,
9,    1.3626,  285.8841,  156.1565,13.5346,0.8901, 48.9922,  0.0000,
10,    1.3490,  283.6335,  153.6877,13.5437,0.8913, 36.7412,  0.0000,
11,    1.4074,  282.0666,  154.2388,13.5260,0.8916, 24.4902,  0.0000,
12,    1.3764,  281.1771,  153.0106,13.5416,0.8913, 12.2392,  0.0000,
13,    1.4092,  280.9091,  152.1450,13.5467,0.8919,  0.0000,  0.0000,
14,    1.3576,  281.6849,  152.6324,13.5504,0.8919,-12.2392,  0.0000,
15,    1.3877,  283.0757,  152.9344,13.5521,0.8943,-24.4902,  0.0000,
16,    1.3922,  284.0618,  154.0214,13.5413,0.8922,-36.7412,  0.0000,
17,    1.3574,  288.0793,  153.5058,13.5569,0.8953,-48.9922,  0.0000,
18,    1.1810,  295.0146,  156.8109,13.5774,0.8942,-61.2431,  0.0000,
19,    1.0913,  302.6982,  160.8911,13.5873,0.8938,-73.4941,  0.0000,
20,    1.1796,  308.5501,  162.5233,13.5778,0.8971,-85.7451,  0.0000,
21,    1.4808,  309.1687,  163.5552,13.4915,0.9009,-97.9961,  0.0000,
22,    1.4832,  304.9288,  162.8118,13.4567,0.8980,-110.2471,  0.0000,
23,    1.2339,  296.6045,  159.1130,13.4193,0.8928,-122.4980,  0.0000,
24,    1.3934,  287.0443,  152.5763,13.3356,0.8959,-134.7490,  0.0000,
25,    1.4249,  278.3080,  148.9659,13.1623,0.8937,-147.0000,  0.0000,
26,    1.4318,  275.2955,  150.8755,13.2184,0.8902,  0.0000,147.0000,
27,    1.4348,  287.1099,  154.7779,13.3858,0.8932,  0.0000,134.7490,
28,    1.4185,  298.5565,  159.2665,13.4621,0.8982,  0.0000,122.4980,
29,    1.3606,  307.6667,  163.3482,13.5261,0.8983,  0.0000,110.2471,
30,    1.2473,  311.6324,  164.7674,13.5760,0.8965,  0.0000, 97.9961,
31,    1.3235,  309.7641,  163.6271,13.5814,0.8992,  0.0000, 85.7451,
32,    1.1344,  303.3047,  161.8571,13.6074,0.8940,  0.0000, 73.4941,
33,    1.2975,  294.9432,  157.7001,13.5703,0.8947,  0.0000, 61.2431,
34,    1.4120,  287.7024,  155.4459,13.5458,0.8933,  0.0000, 48.9922,
35,    1.3526,  284.4191,  154.1773,13.5501,0.8912,  0.0000, 36.7412,
36,    1.3438,  282.9193,  153.8051,13.5437,0.8922,  0.0000, 24.4902,
37,    1.3964,  281.3548,  153.4306,13.5394,0.8915,  0.0000, 12.2392,
38,    1.3879,  281.2736,  152.7553,13.5398,0.8913,  0.0000,-12.2392,
39,    1.4306,  282.6726,  152.8988,13.5492,0.8923,  0.0000,-24.4902,
40,    1.3687,  283.8230,  153.4391,13.5441,0.8927,  0.0000,-36.7412,
41,    1.3695,  286.7716,  155.1732,13.5284,0.8923,  0.0000,-48.9922,
42,    1.3000,  293.6429,  157.6640,13.5493,0.8939,  0.0000,-61.2431,
43,    1.4360,  301.5768,  161.6457,13.5253,0.8973,  0.0000,-73.4941,
44,    1.4100,  308.2795,  164.1605,13.5212,0.8988,  0.0000,-85.7451,
45,    1.4724,  309.7145,  166.0470,13.4978,0.8972,  0.0000,-97.9961,
46,    1.4391,  305.6384,  164.1540,13.4683,0.8968,  0.0000,-110.2471,
47,    1.3963,  297.1402,  159.4828,13.4259,0.8934,  0.0000,-122.4980,
48,    1.4508,  286.1901,  155.5981,13.3055,0.8929,  0.0000,-134.7490,
49,    1.4914,  274.4250,  150.7161,13.1171,0.8892,  0.0000,-147.0000,

File: examples/Q515100_LDDSE_PRESPACZ2B.csv (part 1 of 3)
Cassette: ,C028Z/BTH_LDDSE_PRESPACZ2B_Z
COLLECTION DATE/TIME: ,7/24/2015  20:1:50
PROCESS DATE/TIME: ,7/24/2015  20:1:50
EQUIPMENT: ,
OPERATOR: ,
SHIFT: ,
MACHINE TYPE: ,F5x with DF Thin Film Measurement System



WAFER ID,"HF02078001",
LOT ID,"Q515100",
Cassette,Left,
SLOT,1,
STATUS,"",
DATA TYPE,SE,
RECIPE,"C028Z/BTH_LDDSE_PRESPACZ2B_Z",
RCP CNT,1,
MEAS SET,SOI: C028Z-STI-OXIPAD,
MATERIAL,"Thermal SiO2 {W}",
SITE,1,
RESULT TYPE,3rd Thickness,2nd Thickness,1st Thickness,GOF ,
MEAN,   23.7872,   92.4243,  257.5079,0.8867,
MIN,   22.6735,   89.2108,  256.0739,0.8797,
MAX,   24.6111,   94.5101,  259.1898,0.8915,
% STDDEV,  2.5168,  1.6912,  0.4056,  0.3878,
STDDEV,    0.5987,    1.5631,    1.0444,0.0034,
3 % STDDEV,  7.5505,  5.0737,  1.2167,  1.1634,
3 STDDEV,    1.7960,    4.6893,    3.1332,0.0103,
RANGE,    1.9376,    5.2992,    3.1158,0.0118,
Site #,Value,Value,Value,Value, X , Y ,
1,   24.4780,   92.9510,  257.5854,0.8882, -7.2360,-19.9920,
2,   24.4261,   89.9533,  257.1977,0.8797, 70.4520,-19.9920,
3,   24.0021,   93.4461,  257.3770,0.8865, 18.6600,-80.5680,
4,   23.8528,   91.4099,  256.3653,0.8823,-59.0280,-80.5680,
5,   23.7899,   92.6444,  257.8156,0.8884,-84.9240, 10.2960,
6,   24.2260,   94.1834,  258.7910,0.8909,-33.1320, 70.8720,
7,   24.6111,   91.8879,  258.3789,0.8876, 44.5560, 40.5840,
8,   23.2911,   90.8663,  256.9829,0.8834,122.2440,-19.9920,
9,   23.1278,   89.2108,  256.0739,0.8809, 96.3480,-80.5680,
10,   23.3956,   91.5904,  256.8802,0.8850, 44.5560,-110.8560,
11,   23.4023,   92.2970,  256.3020,0.8864,-59.0280,-110.8560,
12,   22.9180,   94.5101,  256.1568,0.8890,-110.8200,-80.5680,
13,   22.6735,   94.4820,  256.6273,0.8893,-136.7160,-19.9920,
14,   23.3412,   92.5912,  258.5317,0.8891,-110.8200, 40.5840,
15,   24.1856,   93.4916,  258.8853,0.8897,-33.1320,101.1600,
16,   24.3510,   94.1960,  259.1898,0.8915, 18.6600,101.1600,
17,   24.3102,   91.5027,  258.4940,0.8861, 96.3480, 40.5840,

WAFER ID,"HF02078001",
LOT ID,"Q515100",
Cassette,Left,
SLOT,1,
STATUS,"",
DATA TYPE,SE,
RECIPE,"C028Z/BTH_LDDSE_PRESPACZ2B_Z",
RCP CNT,1,
MEAS SET,C028-GATE-DEPPOLY,
MATERIAL,"Thermal SiO2",
SITE,1,
RESULT TYPE,3rd Thickness,2nd Thickness,1st Thickness,2nd RI @ 633.0nm,GOF ,
MEAN,  163.1568,  414.3170, 2525.9895,3.8753,0.6319,
MIN,  152.1295,  412.1487, 2287.3984,3.8749,0.6249,
MAX,  170.7051,  415.9904, 2626.8772,3.8759,0.6579,
% STDDEV,  3.3735,  0.2465,  3.5720,  0.0070,  1.4455,
STDDEV,    5.5040,    1.0215,   90.2274,0.0003,0.0091,
3 % STDDEV, 10.1204,  0.7396, 10.7159,  0.0210,  4.3366,
3 STDDEV,   16.5121,    3.0645,  270.6823,0.0008,0.0274,
RANGE,   18.5756,    3.8417,  339.4788,0.0010,0.0330,
Site #,Value,Value,Value,Value,Value, X , Y ,
1,  152.1295,  415.9904, 2552.8948,3.8753,0.6296, -7.5960,-19.9920,
2,  161.2271,  413.9724, 2608.4763,3.8749,0.6315, 70.0920,-19.9920,
3,  160.4413,  414.2336, 2558.6782,3.8751,0.6323, 18.3000,-80.5680,
4,  164.0362,  415.8110, 2575.0095,3.8750,0.6316,-59.3880,-80.5680,
5,  167.5137,  414.8265, 2548.5129,3.8752,0.6283,-85.2840, 10.2960,
6,  170.7051,  415.4949, 2542.7410,3.8752,0.6277,-33.4920, 70.8720,
7,  161.3168,  414.0491, 2626.8772,3.8749,0.6308, 44.1960, 40.5840,
8,  157.4781,  413.6599, 2585.1960,3.8751,0.6256,121.8840,-19.9920,
9,  157.1274,  413.7935, 2556.8203,3.8752,0.6249, 95.9880,-80.5680,
10,  158.1754,  413.8082, 2554.9990,3.8752,0.6286, 44.1960,-110.8560,
11,  158.3273,  415.9119, 2534.5139,3.8751,0.6288,-59.3880,-110.8560,
12,  162.4437,  413.2388, 2321.8992,3.8758,0.6530,-111.1800,-80.5680,
13,  168.8981,  412.1487, 2287.3984,3.8759,0.6579,-137.0760,-19.9920,
14,  168.6303,  413.7147, 2499.0159,3.8756,0.6272,-111.1800, 40.5840,
15,  169.5876,  414.0783, 2507.7874,3.8754,0.6272,-33.4920,101.1600,
16,  169.6830,  414.2148, 2502.6777,3.8754,0.6310, 18.3000,101.1600,
17,  165.9450,  414.4419, 2578.3254,3.8751,0.6271, 95.9880, 40.5840,

WAFER ID,"HF02078002",
LOT ID,"Q515100",
Cassette,Left,
SLOT,2,
STATUS,"",
DATA TYPE,SE,
RECIPE,"C028Z/BTH_LDDSE_PRESPACZ2B_Z",
RCP CNT,1,
MEAS SET,SOI: C028Z-STI-OXIPAD,
MATERIAL,"Thermal SiO2 {W}",
SITE,1,
RESULT TYPE,3rd Thickness,2nd Thickness,1st Thickness,GOF ,
MEAN,   23.8692,   91.3583,  259.0007,0.8851,
MIN,   22.6188,   88.5816,  256.8531,0.8791,
MAX,   24.7835,   94.8447,  260.7445,0.8936,
% STDDEV,  2.7210,  1.8799,  0.5124,  0.4883,
STDDEV,    0.6495,    1.7174,    1.3272,0.0043,
3 % STDDEV,  8.1630,  5.6396,  1.5373,  1.4648,
3 STDDEV,    1.9484,    5.1523,    3.9817,0.0130,
RANGE,    2.1647,    6.2631,    3.8914,0.0144,
Site #,Value,Value,Value,Value, X , Y ,
1,   24.5531,   91.2467,  259.9624,0.8843, -7.2360,-19.9920,
2,   24.5220,   89.0694,  259.4082,0.8808, 70.4520,-19.9920,
3,   24.1501,   92.9659,  258.9802,0.8919, 18.6600,-80.5680,
4,   23.8702,   90.5976,  258.1207,0.8791,-59.0280,-80.5680,
5,   23.7476,   92.0282,  259.7020,0.8880,-84.9240, 10.2960,
6,   24.3956,   91.6637,  260.6578,0.8868,-33.1320, 70.8720,
7,   24.7835,   90.3470,  260.6582,0.8848, 44.5560, 40.5840,
8,   23.3800,   90.4572,  258.3934,0.8820,122.2440,-19.9920,
9,   23.1468,   88.5816,  257.3208,0.8804, 96.3480,-80.5680,
10,   23.4844,   90.8283,  257.7874,0.8819, 44.5560,-110.8560,
11,   23.5229,   91.9371,  257.1387,0.8855,-59.0280,-110.8560,
12,   22.9083,   94.8447,  256.8531,0.8914,-110.8200,-80.5680,
13,   22.6188,   94.8388,  257.5998,0.8936,-136.7160,-19.9920,
14,   23.4232,   90.6659,  259.6463,0.8815,-110.8200, 40.5840,
15,   24.3316,   91.6498,  260.2389,0.8877,-33.1320,101.1600,
16,   24.4835,   91.7645,  260.7445,0.8860, 18.6600,101.1600,
17,   24.4545,   89.6041,  259.7997,0.8819, 96.3480, 40.5840,

WAFER ID,"HF02078002",
LOT ID,"Q515100",
Cassette,Left,
SLOT,2,
STATUS,"",
DATA TYPE,SE,
RECIPE,"C028Z/BTH_LDDSE_PRESPACZ2B_Z",
RCP CNT,1,
MEAS SET,C028-GATE-DEPPOLY,
MATERIAL,"Thermal SiO2",
SITE,1,
RESULT TYPE,3rd Thickness,2nd Thickness,1st Thickness,2nd RI @ 633.0nm,GOF ,
MEAN,  168.9285,  415.3743, 2512.7249,3.8753,0.6329,
MIN,  157.7295,  413.9264, 2278.3997,3.8750,0.6263,
MAX,  178.0549,  416.8420, 2595.7764,3.8760,0.6540,
% STDDEV,  3.5320,  0.2250,  3.7013,  0.0069,  1.3165,
STDDEV,    5.9666,    0.9346,   93.0046,0.0003,0.0083,
3 % STDDEV, 10.5960,  0.6750, 11.1040,  0.0208,  3.9494,
3 STDDEV,   17.8997,    2.8039,  279.0137,0.0008,0.0250,
RANGE,   20.3253,    2.9156,  317.3767,0.0010,0.0277,
Site #,Value,Value,Value,Value,Value, X , Y ,
1,  157.7295,  416.4139, 2571.3611,3.8752,0.6315, -7.5960,-19.9920,
2,  165.2131,  415.9100, 2595.7764,3.8750,0.6304, 70.0920,-19.9920,
3,  165.6924,  415.9594, 2559.8550,3.8752,0.6326, 18.3000,-80.5680,
4,  168.2125,  415.7673, 2509.0735,3.8754,0.6334,-59.3880,-80.5680,
5,  174.8515,  415.9520, 2550.9597,3.8751,0.6287,-85.2840, 10.2960,
6,  178.0549,  416.1828, 2530.0056,3.8753,0.6283,-33.4920, 70.8720,
7,  166.2117,  416.8420, 2588.9807,3.8750,0.6284, 44.1960, 40.5840,
8,  163.7217,  413.9264, 2578.7510,3.8751,0.6272,121.8840,-19.9920,
9,  164.4084,  414.0876, 2521.1387,3.8753,0.6263, 95.9880,-80.5680,
10,  165.2845,  414.3545, 2553.9768,3.8753,0.6298, 44.1960,-110.8560,
11,  162.4780,  416.7401, 2446.7039,3.8755,0.6348,-59.3880,-110.8560,
12,  166.7036,  415.0259, 2278.3997,3.8758,0.6540,-111.1800,-80.5680,
13,  173.4309,  415.3700, 2293.8765,3.8760,0.6539,-137.0760,-19.9920,
14,  174.3310,  414.8801, 2518.5244,3.8755,0.6272,-111.1800, 40.5840,
15,  177.7145,  414.9684, 2532.1667,3.8753,0.6302,-33.4920,101.1600,
16,  176.1873,  414.1574, 2506.8748,3.8754,0.6342, 18.3000,101.1600,
17,  171.5582,  414.8245, 2579.8979,3.8750,0.6279, 95.9880, 40.5840,

WAFER ID,"HF02078003",
LOT ID,"Q515100",
Cassette,Left,
SLOT,3,
STATUS,"",
DATA TYPE,SE,
RECIPE,"C028Z/BTH_LDDSE_PRESPACZ2B_Z",
RCP CNT,1,
MEAS SET,SOI: C028Z-STI-OXIPAD,
MATERIAL,"Thermal SiO2 {W}",
SITE,1,
RESULT TYPE,3rd Thickness,2nd Thickness,1st Thickness,GOF ,
MEAN,   23.8908,   91.7031,  258.9967,0.8858,
MIN,   22.5209,   88.1820,  256.5621,0.8755,
MAX,   24.8228,   95.1372,  260.7786,0.8938,
% STDDEV,  2.8398,  1.9181,  0.5538,  0.5773,
STDDEV,    0.6784,    1.7589,    1.4344,0.0051,
3 % STDDEV,  8.5193,  5.7542,  1.6615,  1.7319,
3 STDDEV,    2.0353,    5.2768,    4.3032,0.0153,
RANGE,    2.3019,    6.9551,    4.2165,0.0183,
Site #,Value,Value,Value,Value, X , Y ,
1,   24.6638,   92.1399,  259.9408,0.8858, -7.2360,-19.9920,
2,   24.5592,   89.4305,  259.5369,0.8803, 70.4520,-19.9920,
3,   24.1966,   92.7140,  259.0076,0.8905, 18.6600,-80.5680,
4,   23.9431,   90.7799,  257.7510,0.8799,-59.0280,-80.5680,
5,   23.8208,   92.8928,  259.6821,0.8913,-84.9240, 10.2960,
6,   24.3958,   91.9674,  260.7143,0.8886,-33.1320, 70.8720,
7,   24.8228,   90.5427,  260.7640,0.8813, 44.5560, 40.5840,
8,   23.3744,   90.4605,  258.7596,0.8814,122.2440,-19.9920,
9,   23.2132,   88.1820,  257.4224,0.8755, 96.3480,-80.5680,
10,   23.5600,   91.1313,  257.6401,0.8855, 44.5560,-110.8560,
11,   23.5078,   92.4566,  256.9358,0.8873,-59.0280,-110.8560,
12,   22.8879,   94.8384,  256.5621,0.8911,-110.8200,-80.5680,
13,   22.5209,   95.1372,  257.3957,0.8938,-136.7160,-19.9920,
14,   23.3573,   92.8188,  259.6935,0.8920,-110.8200, 40.5840,
15,   24.2768,   91.5432,  260.3677,0.8869,-33.1320,101.1600,
16,   24.4967,   91.5067,  260.7786,0.8841, 18.6600,101.1600,
17,   24.5472,   90.4104,  259.9911,0.8828, 96.3480, 40.5840,

WAFER ID,"HF02078003",
LOT ID,"Q515100",
Cassette,Left,
SLOT,3,
STATUS,"",
DATA TYPE,SE,
RECIPE,"C028Z/BTH_LDDSE_PRESPACZ2B_Z",
RCP CNT,1,
MEAS SET,C028-GATE-DEPPOLY,
MATERIAL,"Thermal SiO2",
SITE,1,
RESULT TYPE,3rd Thickness,2nd Thickness,1st Thickness,2nd RI @ 633.0nm,GOF ,
MEAN,  186.2425,  415.6539, 2507.5264,3.8754,0.6368,
MIN,  175.5805,  411.9690, 2339.1357,3.8748,0.6291,
MAX,  194.0812,  419.0312, 2600.3506,3.8762,0.6573,
% STDDEV,  2.6225,  0.4293,  3.2706,  0.0113,  1.2565,
STDDEV,    4.8842,    1.7846,   82.0106,0.0004,0.0080,
3 % STDDEV,  7.8675,  1.2880,  9.8117,  0.0338,  3.7695,
3 STDDEV,   14.6527,    5.3538,  246.0319,0.0013,0.0240,
RANGE,   18.5007,    7.0622,  261.2148,0.0013,0.0282,
Site #,Value,Value,Value,Value,Value, X , Y ,
1,  175.5805,  417.4571, 2584.7854,3.8750,0.6337, -7.5960,-19.9920,
2,  185.7454,  415.7442, 2581.7927,3.8750,0.6346, 70.0920,-19.9920,
3,  192.4047,  415.9688, 2595.9766,3.8749,0.6383, 18.3000,-80.5680,
4,  189.8182,  417.6911, 2531.5850,3.8752,0.6350,-59.3880,-80.5680,
5,  187.5767,  417.1916, 2600.3506,3.8748,0.6307,-85.2840, 10.2960,
6,  183.7479,  419.0312, 2552.2095,3.8749,0.6305,-33.4920, 70.8720,
7,  179.3144,  417.1955, 2575.0315,3.8751,0.6324, 44.1960, 40.5840,
8,  181.7670,  414.6846, 2533.7288,3.8754,0.6330,121.8840,-19.9920,
9,  188.6753,  414.8989, 2550.5374,3.8753,0.6291, 95.9880,-80.5680,
10,  191.4753,  415.2155, 2553.2227,3.8753,0.6320, 44.1960,-110.8560,
11,  188.7893,  415.3546, 2472.1353,3.8756,0.6353,-59.3880,-110.8560,
12,  194.0812,  412.3956, 2347.9688,3.8762,0.6573,-111.1800,-80.5680,
13,  190.5280,  411.9690, 2339.1357,3.8762,0.6561,-137.0760,-19.9920,
14,  183.8914,  414.6179, 2445.6638,3.8758,0.6360,-111.1800, 40.5840,
15,  185.8197,  415.8966, 2461.8313,3.8757,0.6360,-33.4920,101.1600,
16,  183.6974,  415.5683, 2434.2942,3.8759,0.6403, 18.3000,101.1600,
17,  183.2103,  415.2353, 2467.6997,3.8757,0.6349, 95.9880, 40.5840,

WAFER ID,"HF02078004",
LOT ID,"Q515100",
Cassette,Left,
SLOT,4,
STATUS,"",
DATA TYPE,SE,
RECIPE,"C028Z/BTH_LDDSE_PRESPACZ2B_Z",
RCP CNT,1,
MEAS SET,SOI: C028Z-STI-OXIPAD,
MATERIAL,"Thermal SiO2 {W}",
SITE,1,
RESULT TYPE,3rd Thickness,2nd Thickness,1st Thickness,GOF ,
MEAN,   23.8717,   92.2756,  258.7353,0.8873,
MIN,   22.5415,   89.6985,  256.3983,0.8826,
MAX,   24.7721,   95.1139,  260.6369,0.8931,
% STDDEV,  2.8439,  1.5192,  0.5874,  0.3189,
STDDEV,    0.6789,    1.4018,    1.5197,0.0028,
3 % STDDEV,  8.5316,  4.5576,  1.7621,  0.9566,
3 STDDEV,    2.0366,    4.2055,    4.5591,0.0085,
RANGE,    2.2306,    5.4154,    4.2386,0.0105,
Site #,Value,Value,Value,Value, X , Y ,
1,   24.6166,   92.3720,  259.8708,0.8872, -7.2360,-19.9920,
2,   24.5802,   90.5196,  259.1896,0.8831, 70.4520,-19.9920,
3,   24.2180,   92.9579,  258.6055,0.8883, 18.6600,-80.5680,
4,   23.9257,   91.3588,  257.3043,0.8826,-59.0280,-80.5680,
5,   23.7826,   92.9943,  259.6949,0.8871,-84.9240, 10.2960,
6,   24.3875,   92.2482,  260.6369,0.8892,-33.1320, 70.8720,
7,   24.7721,   91.1192,  260.6130,0.8860, 44.5560, 40.5840,
8,   23.3479,   92.1920,  258.2943,0.8881,122.2440,-19.9920,
9,   23.1572,   89.6985,  257.0277,0.8826, 96.3480,-80.5680,
10,   23.4541,   92.6805,  257.3761,0.8890, 44.5560,-110.8560,
11,   23.5575,   91.9389,  256.4870,0.8870,-59.0280,-110.8560,
12,   22.8276,   95.1139,  256.3983,0.8913,-110.8200,-80.5680,
13,   22.5415,   95.1079,  257.0909,0.8931,-136.7160,-19.9920,
14,   23.3718,   92.5970,  259.3585,0.8891,-110.8200, 40.5840,
15,   24.3173,   92.3537,  260.2791,0.8876,-33.1320,101.1600,
16,   24.5107,   92.5675,  260.6118,0.8867, 18.6600,101.1600,
17,   24.4506,   90.8649,  259.6611,0.8856, 96.3480, 40.5840,

WAFER ID,"HF02078004",
LOT ID,"Q515100",
Cassette,Left,
SLOT,4,
STATUS,"",
DATA TYPE,SE,
RECIPE,"C028Z/BTH_LDDSE_PRESPACZ2B_Z",
RCP CNT,1,
MEAS SET,C028-GATE-DEPPOLY,
MATERIAL,"Thermal SiO2",
SITE,1,
RESULT TYPE,3rd Thickness,2nd Thickness,1st Thickness,2nd RI @ 633.0nm,GOF ,
MEAN,  165.8284,  415.0544, 2543.6223,3.8751,0.6301,
MIN,  154.5554,  414.0053, 2366.5884,3.8748,0.6244,
MAX,  174.4812,  416.9131, 2610.8687,3.8759,0.6416,
% STDDEV,  3.3767,  0.1981,  2.6097,  0.0069,  0.6679,
STDDEV,    5.5996,    0.8220,   66.3816,0.0003,0.0042,
3 % STDDEV, 10.1302,  0.5942,  7.8292,  0.0207,  2.0038,
3 STDDEV,   16.7988,    2.4661,  199.1449,0.0008,0.0126,
RANGE,   19.9258,    2.9078,  244.2803,0.0010,0.0172,
Site #,Value,Value,Value,Value,Value, X , Y ,
1,  154.5554,  416.9131, 2527.4812,3.8752,0.6289, -7.5960,-19.9920,
2,  163.6361,  414.7397, 2557.0483,3.8751,0.6300, 70.0920,-19.9920,
3,  162.9914,  415.4937, 2563.5247,3.8750,0.6303, 18.3000,-80.5680,
4,  166.5380,  415.9434, 2559.2825,3.8750,0.6321,-59.3880,-80.5680,
5,  169.7131,  415.4391, 2584.1438,3.8750,0.6289,-85.2840, 10.2960,
6,  174.4812,  415.0573, 2610.8687,3.8748,0.6297,-33.4920, 70.8720,
7,  163.8898,  414.1161, 2599.9241,3.8749,0.6282, 44.1960, 40.5840,
8,  160.9099,  414.0053, 2545.2456,3.8753,0.6279,121.8840,-19.9920,
9,  160.6631,  414.7550, 2569.9148,3.8750,0.6244, 95.9880,-80.5680,
10,  160.4214,  414.7556, 2595.4260,3.8750,0.6276, 44.1960,-110.8560,
11,  160.4965,  416.6041, 2494.8325,3.8752,0.6315,-59.3880,-110.8560,
12,  164.7964,  414.0316, 2366.5884,3.8757,0.6416,-111.1800,-80.5680,
13,  171.0466,  415.1061, 2402.4692,3.8759,0.6376,-137.0760,-19.9920,
14,  170.8633,  414.9413, 2563.6853,3.8752,0.6248,-111.1800, 40.5840,
15,  173.3893,  414.8853, 2578.3867,3.8750,0.6275,-33.4920,101.1600,
16,  172.2648,  414.5316, 2581.6689,3.8750,0.6311, 18.3000,101.1600,
17,  168.4270,  414.6057, 2541.0889,3.8751,0.6286, 95.9880, 40.5840,

WAFER ID,"HF02078005",
LOT ID,"Q515100",
Cassette,Left,
SLOT,5,
STATUS,"",
DATA TYPE,SE,
RECIPE,"C028Z/BTH_LDDSE_PRESPACZ2B_Z",
RCP CNT,1,
MEAS SET,SOI: C028Z-STI-OXIPAD,
MATERIAL,"Thermal SiO2 {W}",
SITE,1,
RESULT TYPE,3rd Thickness,2nd Thickness,1st Thickness,GOF ,
MEAN,   23.9234,   91.0749,  258.5815,0.8841,
MIN,   22.4835,   87.7239,  255.9635,0.8750,
MAX,   24.8381,   95.3559,  260.5581,0.8928,
% STDDEV,  2.9354,  2.1187,  0.5906,  0.5767,
STDDEV,    0.7022,    1.9296,    1.5271,0.0051,
3 % STDDEV,  8.8062,  6.3561,  1.7717,  1.7302,
3 STDDEV,    2.1067,    5.7888,    4.5813,0.0153,
RANGE,    2.3547,    7.6320,    4.5946,0.0179,
Site #,Value,Value,Value,Value, X , Y ,
1,   24.7091,   91.3357,  259.5943,0.8861, -7.2360,-19.9920,
2,   24.5437,   89.2971,  259.2528,0.8812, 70.4520,-19.9920,
3,   24.3032,   91.6153,  258.3774,0.8829, 18.6600,-80.5680,
4,   23.9883,   90.2968,  257.2323,0.8824,-59.0280,-80.5680,
5,   23.8102,   92.7758,  259.3511,0.8908,-84.9240, 10.2960,
6,   24.4987,   90.8030,  260.4340,0.8829,-33.1320, 70.8720,
7,   24.8381,   90.0521,  260.4186,0.8813, 44.5560, 40.5840,
8,   23.3192,   90.7615,  258.2301,0.8836,122.2440,-19.9920,
9,   23.2272,   87.7239,  257.1596,0.8750, 96.3480,-80.5680,
10,   23.6217,   90.1266,  257.0443,0.8797, 44.5560,-110.8560,
11,   23.5463,   90.2766,  256.3721,0.8793,-59.0280,-110.8560,
12,   22.8702,   94.5792,  255.9635,0.8912,-110.8200,-80.5680,
13,   22.4835,   95.3559,  256.9491,0.8928,-136.7160,-19.9920,
14,   23.4160,   93.2059,  259.2344,0.8928,-110.8200, 40.5840,
15,   24.4368,   90.2742,  260.0562,0.8838,-33.1320,101.1600,
16,   24.5990,   89.9460,  260.5581,0.8800, 18.6600,101.1600,
17,   24.4859,   89.8473,  259.6580,0.8842, 96.3480, 40.5840,

WAFER ID,"HF02078005",
LOT ID,"Q515100",
Cassette,Left,
SLOT,5,
STATUS,"",
DATA TYPE,SE,
RECIPE,"C028Z/BTH_LDDSE_PRESPACZ2B_Z",
RCP CNT,1,
MEAS SET,C028-GATE-DEPPOLY,
MATERIAL,"Thermal SiO2",
SITE,1,
RESULT TYPE,3rd Thickness,2nd Thickness,1st Thickness,2nd RI @ 633.0nm,GOF ,
MEAN,  181.6592,  411.0525, 2535.3992,3.8756,0.6358,
MIN,  168.5560,  409.1038, 2403.9900,3.8751,0.6304,
MAX,  186.1085,  411.8895, 2612.6912,3.8762,0.6478,
% STDDEV,  2.4123,  0.2258,  2.3922,  0.0073,  0.7489,
STDDEV,    4.3822,    0.9281,   60.6528,0.0003,0.0048,
3 % STDDEV,  7.2369,  0.6773,  7.1767,  0.0220,  2.2468,
3 STDDEV,   13.1465,    2.7842,  181.9584,0.0009,0.0143,
RANGE,   17.5524,    2.7858,  208.7012,0.0010,0.0174,
Site #,Value,Value,Value,Value,Value, X , Y ,
1,  168.5560,  409.1038, 2539.9629,3.8756,0.6380, -7.5960,-19.9920,
2,  182.9652,  411.3015, 2534.2498,3.8756,0.6369, 70.0920,-19.9920,
3,  184.2431,  411.7685, 2595.7324,3.8754,0.6347, 18.3000,-80.5680,
4,  180.0031,  411.8895, 2607.0457,3.8751,0.6347,-59.3880,-80.5680,
5,  181.6123,  411.5508, 2552.7307,3.8754,0.6324,-85.2840, 10.2960,
6,  185.9547,  411.3558, 2519.5894,3.8757,0.6337,-33.4920, 70.8720,
7,  178.5818,  410.9055, 2552.8086,3.8755,0.6321, 44.1960, 40.5840,
8,  183.6676,  411.4976, 2578.2639,3.8755,0.6319,121.8840,-19.9920,
9,  184.5707,  411.3659, 2612.6912,3.8754,0.6314, 95.9880,-80.5680,
10,  181.0161,  411.7013, 2607.7747,3.8753,0.6304, 44.1960,-110.8560,
11,  175.7148,  410.8991, 2570.7100,3.8755,0.6336,-59.3880,-110.8560,
12,  179.5556,  409.2477, 2423.7603,3.8761,0.6460,-111.1800,-80.5680,
13,  183.3047,  409.2739, 2403.9900,3.8762,0.6478,-137.0760,-19.9920,
14,  182.9426,  411.0527, 2496.1340,3.8760,0.6352,-111.1800, 40.5840,
15,  185.4548,  411.5030, 2487.7175,3.8759,0.6369,-33.4920,101.1600,
16,  186.1085,  411.5941, 2507.4507,3.8758,0.6381, 18.3000,101.1600,
17,  183.9548,  411.8822, 2511.1750,3.8756,0.6346, 95.9880, 40.5840,

WAFER ID,"HF02078006",
LOT ID,"Q515100",
Cassette,Left,
SLOT,6,
STATUS,"",
DATA TYPE,SE,
RECIPE,"C028Z/BTH_LDDSE_PRESPACZ2B_Z",
RCP CNT,1,
MEAS SET,SOI: C028Z-STI-OXIPAD,
MATERIAL,"Thermal SiO2 {W}",
SITE,1,
RESULT TYPE,3rd Thickness,2nd Thickness,1st Thickness,GOF ,
MEAN,   23.8972,   91.5178,  257.1483,0.8858,
MIN,   22.4800,   88.4282,  254.4594,0.8757,
MAX,   24.8432,   94.7880,  259.7356,0.8914,
% STDDEV,  2.9300,  1.7881,  0.7409,  0.4964,
STDDEV,    0.7002,    1.6365,    1.9052,0.0044,
3 % STDDEV,  8.7899,  5.3644,  2.2227,  1.4893,
3 STDDEV,    2.1005,    4.9094,    5.7157,0.0132,
RANGE,    2.3633,    6.3598,    5.2762,0.0157,
Site #,Value,Value,Value,Value, X , Y ,
1,   24.7523,   91.1037,  258.4045,0.8842, -7.2360,-19.9920,
2,   24.5137,   89.7391,  257.9691,0.8825, 70.4520,-19.9920,
3,   24.2356,   91.8888,  256.7427,0.8852, 18.6600,-80.5680,
4,   24.0208,   89.6116,  255.5132,0.8757,-59.0280,-80.5680,
5,   23.8096,   92.3986,  257.8047,0.8897,-84.9240, 10.2960,
6,   24.4318,   91.9274,  259.7356,0.8893,-33.1320, 70.8720,
7,   24.8432,   89.9000,  259.5716,0.8819, 44.5560, 40.5840,
8,   23.3300,   92.1015,  256.3203,0.8889,122.2440,-19.9920,
9,   23.1543,   88.4282,  255.3890,0.8782, 96.3480,-80.5680,
10,   23.5161,   91.0402,  255.4159,0.8855, 44.5560,-110.8560,
11,   23.5680,   91.3823,  254.4918,0.8830,-59.0280,-110.8560,
12,   22.8680,   94.7880,  254.4594,0.8914,-110.8200,-80.5680,
13,   22.4800,   94.6452,  254.8273,0.8892,-136.7160,-19.9920,
14,   23.3750,   91.7885,  257.2674,0.8896,-110.8200, 40.5840,
15,   24.3236,   91.9047,  259.5133,0.8885,-33.1320,101.1600,
16,   24.5168,   92.3966,  259.6456,0.8886, 18.6600,101.1600,
17,   24.5142,   90.7574,  258.4489,0.8870, 96.3480, 40.5840,

WAFER ID,"HF02078006",
LOT ID,"Q515100",
Cassette,Left,
SLOT,6,
STATUS,"",
DATA TYPE,SE,
RECIPE,"C028Z/BTH_LDDSE_PRESPACZ2B_Z",
RCP CNT,1,
MEAS SET,C028-GATE-DEPPOLY,
MATERIAL,"Thermal SiO2",
SITE,1,
RESULT TYPE,3rd Thickness,2nd Thickness,1st Thickness,2nd RI @ 633.0nm,GOF ,
MEAN,  167.6403,  412.7946, 2557.9463,3.8754,0.6326,
MIN,  156.1633,  410.1377, 2408.4856,3.8750,0.6266,
MAX,  175.5143,  415.9680, 2645.3281,3.8760,0.6479,
% STDDEV,  2.9861,  0.3377,  2.6032,  0.0079,  0.9305,
STDDEV,    5.0059,    1.3941,   66.5893,0.0003,0.0059,
3 % STDDEV,  8.9584,  1.0132,  7.8097,  0.0237,  2.7916,
3 STDDEV,   15.0178,    4.1823,  199.7680,0.0009,0.0177,
RANGE,   19.3509,    5.8304,  236.8425,0.0010,0.0213,
Site #,Value,Value,Value,Value,Value, X , Y ,
1,  156.1633,  414.3753, 2591.2222,3.8753,0.6289, -7.5960,-19.9920,
2,  167.4549,  413.5090, 2645.3281,3.8750,0.6350, 70.0920,-19.9920,
3,  172.7825,  413.9550, 2601.2236,3.8751,0.6367, 18.3000,-80.5680,
4,  172.1387,  412.4070, 2557.0947,3.8754,0.6350,-59.3880,-80.5680,
5,  170.2790,  412.9257, 2601.3635,3.8751,0.6285,-85.2840, 10.2960,
6,  164.3347,  412.6922, 2590.8696,3.8751,0.6280,-33.4920, 70.8720,
7,  161.3222,  415.9680, 2635.6152,3.8750,0.6317, 44.1960, 40.5840,
8,  162.9209,  412.5017, 2615.7939,3.8752,0.6275,121.8840,-19.9920,
9,  170.5545,  412.8163, 2581.7117,3.8754,0.6266, 95.9880,-80.5680,
10,  171.9997,  412.9858, 2552.9954,3.8757,0.6326, 44.1960,-110.8560,
11,  170.8223,  412.3373, 2493.4995,3.8757,0.6364,-59.3880,-110.8560,
12,  175.5143,  410.2425, 2408.4856,3.8760,0.6479,-111.1800,-80.5680,
13,  172.1583,  410.1377, 2432.6006,3.8759,0.6432,-137.0760,-19.9920,
14,  165.2786,  411.7297, 2547.8113,3.8754,0.6291,-111.1800, 40.5840,
15,  166.4124,  412.4544, 2510.5076,3.8756,0.6297,-33.4920,101.1600,
16,  164.7675,  412.5470, 2521.8569,3.8755,0.6302, 18.3000,101.1600,
17,  164.9819,  413.9244, 2597.1067,3.8751,0.6276, 95.9880, 40.5840,

WAFER ID,"HF02078007",
LOT ID,"Q515100",
Cassette,Left,
SLOT,7,
STATUS,"",
DATA TYPE,SE,
RECIPE,"C028Z/BTH_LDDSE_PRESPACZ2B_Z",
RCP CNT,1,
MEAS SET,SOI: C028Z-STI-OXIPAD,
MATERIAL,"Thermal SiO2 {W}",
SITE,1,
RESULT TYPE,3rd Thickness,2nd Thickness,1st Thickness,GOF ,
MEAN,   23.9077,   91.5100,  257.2248,0.8858,
MIN,   22.5753,   88.6177,  254.2788,0.8791,
MAX,   24.7824,   95.2031,  259.9358,0.8938,
% STDDEV,  2.8494,  1.7995,  0.7636,  0.4858,
STDDEV,    0.6812,    1.6467,    1.9641,0.0043,
3 % STDDEV,  8.5482,  5.3986,  2.2907,  1.4573,
3 STDDEV,    2.0437,    4.9402,    5.8923,0.0129,
RANGE,    2.2070,    6.5854,    5.6570,0.0147,
Site #,Value,Value,Value,Value, X , Y ,
1,   24.6904,   91.8710,  258.5910,0.8859, -7.2360,-19.9920,
2,   24.5488,   89.5985,  258.0292,0.8805, 70.4520,-19.9920,
3,   24.2243,   92.3518,  256.8035,0.8885, 18.6600,-80.5680,
4,   23.9680,   90.1500,  255.7800,0.8791,-59.0280,-80.5680,
5,   23.7885,   92.7516,  258.1687,0.8910,-84.9240, 10.2960,
6,   24.4330,   91.4644,  259.9358,0.8848,-33.1320, 70.8720,
7,   24.7824,   90.4304,  259.7444,0.8820, 44.5560, 40.5840,
8,   23.3287,   91.7950,  256.4507,0.8877,122.2440,-19.9920,
9,   23.2211,   88.6177,  255.4117,0.8799, 96.3480,-80.5680,
10,   23.5725,   91.0916,  255.1613,0.8858, 44.5560,-110.8560,
11,   23.5336,   91.1240,  254.5953,0.8847,-59.0280,-110.8560,
12,   22.9043,   95.2031,  254.2788,0.8938,-110.8200,-80.5680,
13,   22.5753,   94.2002,  254.6520,0.8904,-136.7160,-19.9920,
14,   23.3408,   92.7132,  257.8735,0.8895,-110.8200, 40.5840,
15,   24.4495,   91.3861,  259.3065,0.8889,-33.1320,101.1600,
16,   24.5536,   91.1757,  259.6534,0.8852, 18.6600,101.1600,
17,   24.5151,   89.7452,  258.3849,0.8807, 96.3480, 40.5840,

WAFER ID,"HF02078007",
LOT ID,"Q515100",
Cassette,Left,
SLOT,7,
STATUS,"",
DATA TYPE,SE,
RECIPE,"C028Z/BTH_LDDSE_PRESPACZ2B_Z",
RCP CNT,1,
MEAS SET,C028-GATE-DEPPOLY,
MATERIAL,"Thermal SiO2",
SITE,1,
RESULT TYPE,3rd Thickness,2nd Thickness,1st Thickness,2nd RI @ 633.0nm,GOF ,
MEAN,  178.7660,  411.9196, 2538.9775,3.8756,0.6361,
MIN,  167.1974,  409.8963, 2360.5945,3.8752,0.6290,
MAX,  187.3659,  414.4548, 2638.2209,3.8762,0.6578,
% STDDEV,  2.9286,  0.2604,  3.0648,  0.0087,  1.2846,
STDDEV,    5.2353,    1.0725,   77.8140,0.0003,0.0082,
3 % STDDEV,  8.7857,  0.7811,  9.1943,  0.0262,  3.8538,
3 STDDEV,   15.7059,    3.2176,  233.4419,0.0010,0.0245,
RANGE,   20.1685,    4.5585,  277.6265,0.0010,0.0288,
Site #,Value,Value,Value,Value,Value, X , Y ,
1,  167.1974,  414.4548, 2582.6387,3.8752,0.6325, -7.5960,-19.9920,
2,  179.1733,  411.5459, 2612.2227,3.8753,0.6346, 70.0920,-19.9920,
3,  184.7013,  412.0885, 2596.8596,3.8753,0.6386, 18.3000,-80.5680,
4,  183.0325,  411.6523, 2602.7688,3.8753,0.6350,-59.3880,-80.5680,
5,  180.9432,  411.8293, 2567.6743,3.8754,0.6297,-85.2840, 10.2960,
6,  176.4504,  411.6780, 2536.5063,3.8755,0.6307,-33.4920, 70.8720,
7,  171.6855,  413.1872, 2638.2209,3.8752,0.6303, 44.1960, 40.5840,
8,  173.4151,  411.7184, 2577.3804,3.8754,0.6300,121.8840,-19.9920,
9,  180.8958,  411.4296, 2549.4910,3.8756,0.6314, 95.9880,-80.5680,
10,  182.6714,  411.8141, 2568.9866,3.8755,0.6339, 44.1960,-110.8560,
11,  181.9088,  413.1440, 2529.4319,3.8756,0.6361,-59.3880,-110.8560,
12,  187.3659,  410.3549, 2360.5945,3.8762,0.6578,-111.1800,-80.5680,
13,  184.1062,  409.8963, 2372.6013,3.8762,0.6549,-137.0760,-19.9920,
14,  177.2762,  411.1207, 2481.8105,3.8760,0.6355,-111.1800, 40.5840,
15,  178.0101,  411.7285, 2478.7327,3.8760,0.6376,-33.4920,101.1600,
16,  175.5118,  412.0510, 2520.7791,3.8757,0.6359, 18.3000,101.1600,
17,  174.6775,  412.9396, 2585.9175,3.8753,0.6290, 95.9880, 40.5840,

WAFER ID,"HF02078008",
LOT ID,"Q515100",
Cassette,Left,
SLOT,8,
STATUS,"",
DATA TYPE,SE,
RECIPE,"C028Z/BTH_LDDSE_PRESPACZ2B_Z",
RCP CNT,1,
MEAS SET,SOI: C028Z-STI-OXIPAD,
MATERIAL,"Thermal SiO2 {W}",
SITE,1,
RESULT TYPE,3rd Thickness,2nd Thickness,1st Thickness,GOF ,
MEAN,   23.8828,   92.4347,  257.3029,0.8871,
MIN,   22.5539,   89.7670,  254.2647,0.8824,
MAX,   24.8080,   96.3111,  260.3695,0.8950,
% STDDEV,  2.8099,  1.7486,  0.8046,  0.4257,
STDDEV,    0.6711,    1.6163,    2.0703,0.0038,
3 % STDDEV,  8.4297,  5.2457,  2.4138,  1.2772,
3 STDDEV,    2.0133,    4.8489,    6.2109,0.0113,
RANGE,    2.2541,    6.5441,    6.1049,0.0125,
Site #,Value,Value,Value,Value, X , Y ,
1,   24.5471,   93.1020,  258.8323,0.8897, -7.2360,-19.9920,
2,   24.4534,   90.7738,  258.1965,0.8833, 70.4520,-19.9920,
3,   24.1873,   93.9183,  256.9702,0.8921, 18.6600,-80.5680,
4,   23.9254,   91.2375,  255.8306,0.8844,-59.0280,-80.5680,
5,   23.7857,   93.8350,  258.3235,0.8920,-84.9240, 10.2960,
6,   24.3668,   92.6667,  260.3695,0.8842,-33.1320, 70.8720,
7,   24.8080,   91.5790,  259.6847,0.8849, 44.5560, 40.5840,
8,   23.3808,   92.2246,  256.1373,0.8884,122.2440,-19.9920,
9,   23.1811,   89.7670,  255.3667,0.8827, 96.3480,-80.5680,
10,   23.5721,   92.1805,  255.1618,0.8856, 44.5560,-110.8560,
11,   23.5355,   91.9878,  254.8517,0.8844,-59.0280,-110.8560,
12,   22.8311,   96.3111,  254.2647,0.8950,-110.8200,-80.5680,
13,   22.5539,   94.4945,  254.4816,0.8907,-136.7160,-19.9920,
14,   23.3944,   92.7676,  257.6751,0.8884,-110.8200, 40.5840,
15,   24.3216,   92.3621,  259.8296,0.8886,-33.1320,101.1600,
16,   24.6134,   92.0388,  259.8820,0.8846, 18.6600,101.1600,
17,   24.5508,   90.1443,  258.2920,0.8824, 96.3480, 40.5840,

WAFER ID,"HF02078008",
LOT ID,"Q515100",
Cassette,Left,
SLOT,8,
STATUS,"",
DATA TYPE,SE,
RECIPE,"C028Z/BTH_LDDSE_PRESPACZ2B_Z",
RCP CNT,1,
MEAS SET,C028-GATE-DEPPOLY,
MATERIAL,"Thermal SiO2",
SITE,1,
RESULT TYPE,3rd Thickness,2nd Thickness,1st Thickness,2nd RI @ 633.0nm,GOF ,
MEAN,  173.2224,  413.1964, 2511.5664,3.8755,0.6360,
MIN,  162.8409,  410.0443, 2176.9116,3.8751,0.6249,
MAX,  184.4995,  416.4939, 2619.7151,3.8760,0.6876,
% STDDEV,  3.2225,  0.3747,  4.7450,  0.0073,  2.6423,
STDDEV,    5.5821,    1.5482,  119.1743,0.0003,0.0168,
3 % STDDEV,  9.6675,  1.1240, 14.2351,  0.0220,  7.9270,
3 STDDEV,   16.7463,    4.6445,  357.5229,0.0009,0.0504,
RANGE,   21.6586,    6.4496,  442.8035,0.0010,0.0627,
Site #,Value,Value,Value,Value,Value, X , Y ,
1,  162.8409,  414.4265, 2508.9829,3.8758,0.6326, -7.5960,-19.9920,
2,  169.9355,  416.4939, 2593.4524,3.8752,0.6306, 70.0920,-19.9920,
3,  174.4106,  412.3181, 2522.6064,3.8757,0.6369, 18.3000,-80.5680,
4,  175.7916,  412.6694, 2508.8904,3.8758,0.6348,-59.3880,-80.5680,
5,  175.3692,  412.8296, 2564.1199,3.8755,0.6294,-85.2840, 10.2960,
6,  172.4162,  415.0411, 2586.7771,3.8752,0.6260,-33.4920, 70.8720,
7,  163.9683,  414.4517, 2619.7151,3.8751,0.6289, 44.1960, 40.5840,
8,  172.1438,  413.2920, 2550.8257,3.8755,0.6280,121.8840,-19.9920,
9,  173.3355,  412.4070, 2540.5710,3.8757,0.6279, 95.9880,-80.5680,
10,  173.6442,  412.5580, 2539.1221,3.8757,0.6295, 44.1960,-110.8560,
11,  176.6204,  413.2580, 2448.8745,3.8760,0.6371,-59.3880,-110.8560,
12,  183.7013,  410.6611, 2176.9116,3.8754,0.6876,-111.1800,-80.5680,
13,  184.4995,  410.0443, 2254.2937,3.8758,0.6701,-137.0760,-19.9920,
14,  175.3650,  412.2537, 2560.6140,3.8755,0.6287,-111.1800, 40.5840,
15,  170.3807,  413.9490, 2554.8833,3.8754,0.6249,-33.4920,101.1600,
16,  170.1767,  413.6183, 2566.5063,3.8753,0.6317, 18.3000,101.1600,
17,  170.1813,  414.0680, 2599.4810,3.8751,0.6266, 95.9880, 40.5840,

WAFER ID,"HF02078009",
LOT ID,"Q515100",
Cassette,Left,
SLOT,9,
STATUS,"",
DATA TYPE,SE,
RECIPE,"C028Z/BTH_LDDSE_PRESPACZ2B_Z",
RCP CNT,1,
MEAS SET,SOI: C028Z-STI-OXIPAD,
MATERIAL,"Thermal SiO2 {W}",
SITE,1,
RESULT TYPE,3rd Thickness,2nd Thickness,1st Thickness,GOF ,
MEAN,   25.1922,   93.2046,  256.5112,0.8308,
MIN,   23.7180,   89.4468,  253.3511,0.8129,
MAX,   26.2512,   95.7397,  259.4852,0.8434,
% STDDEV,  3.0304,  1.7277,  0.8263,  0.9348,
STDDEV,    0.7634,    1.6103,    2.1196,0.0078,
3 % STDDEV,  9.0913,  5.1832,  2.4790,  2.8043,
3 STDDEV,    2.2903,    4.8310,    6.3589,0.0233,
RANGE,    2.5332,    6.2929,    6.1341,0.0305,
Site #,Value,Value,Value,Value, X , Y ,
1,   25.8935,   94.2339,  258.2062,0.8434, -7.2360,-19.9920,
2,   25.9582,   90.7178,  257.1755,0.8174, 70.4520,-19.9920,
3,   25.5647,   93.8776,  256.1650,0.8315, 18.6600,-80.5680,
4,   25.2685,   92.2694,  255.2253,0.8282,-59.0280,-80.5680,
5,   25.1216,   94.2604,  257.5605,0.8331,-84.9240, 10.2960,
6,   25.8946,   93.6590,  259.4852,0.8252,-33.1320, 70.8720,
7,   26.2512,   92.4129,  259.1142,0.8289, 44.5560, 40.5840,
8,   24.5341,   92.7779,  255.2715,0.8293,122.2440,-19.9920,
9,   24.4496,   89.4468,  254.4322,0.8129, 96.3480,-80.5680,
10,   24.6989,   93.0923,  254.5359,0.8332, 44.5560,-110.8560,
11,   24.8043,   92.5645,  253.7131,0.8287,-59.0280,-110.8560,
12,   24.0718,   95.7397,  253.3511,0.8374,-110.8200,-80.5680,
13,   23.7180,   95.6825,  253.6277,0.8384,-136.7160,-19.9920,
14,   24.5513,   94.1566,  257.0722,0.8385,-110.8200, 40.5840,
15,   25.6918,   93.8832,  259.0027,0.8380,-33.1320,101.1600,
16,   25.9957,   93.8675,  258.9712,0.8338, 18.6600,101.1600,
17,   25.7998,   91.8358,  257.7805,0.8259, 96.3480, 40.5840,

WAFER ID,"HF02078009",
LOT ID,"Q515100",
Cassette,Left,
SLOT,9,
STATUS,"",
DATA TYPE,SE,
RECIPE,"C028Z/BTH_LDDSE_PRESPACZ2B_Z",
RCP CNT,1,
MEAS SET,C028-GATE-DEPPOLY,
MATERIAL,"Thermal SiO2",
SITE,1,
RESULT TYPE,3rd Thickness,2nd Thickness,1st Thickness,2nd RI @ 633.0nm,GOF ,
MEAN,  146.2352,  414.1313, 2538.0313,3.8752,0.6260,
MIN,  137.5416,  411.2435, 2429.9993,3.8749,0.6202,
MAX,  154.2191,  416.7250, 2629.8442,3.8757,0.6340,
% STDDEV,  3.3310,  0.3410,  2.6331,  0.0068,  0.5631,
STDDEV,    4.8711,    1.4122,   66.8287,0.0003,0.0035,
3 % STDDEV,  9.9931,  1.0230,  7.8993,  0.0204,  1.6892,
3 STDDEV,   14.6134,    4.2366,  200.4862,0.0008,0.0106,
RANGE,   16.6775,    5.4815,  199.8450,0.0008,0.0138,
Site #,Value,Value,Value,Value,Value, X , Y ,
1,  137.5416,  415.7347, 2586.2263,3.8752,0.6260, -7.5960,-19.9920,
2,  145.7521,  416.7250, 2527.0317,3.8752,0.6244, 70.0920,-19.9920,
3,  143.9564,  413.2952, 2526.0496,3.8752,0.6269, 18.3000,-80.5680,
4,  146.2042,  414.2307, 2622.8618,3.8750,0.6297,-59.3880,-80.5680,
5,  149.9177,  414.0118, 2629.8442,3.8749,0.6243,-85.2840, 10.2960,
6,  154.2191,  415.2704, 2588.6265,3.8750,0.6237,-33.4920, 70.8720,
7,  146.4752,  415.8626, 2610.8645,3.8750,0.6249, 44.1960, 40.5840,
8,  142.4718,  413.4284, 2469.2786,3.8755,0.6273,121.8840,-19.9920,
9,  141.9975,  412.7598, 2443.7390,3.8757,0.6243, 95.9880,-80.5680,
10,  142.4544,  413.2850, 2484.6240,3.8755,0.6249, 44.1960,-110.8560,
11,  140.2664,  414.1823, 2570.4326,3.8750,0.6251,-59.3880,-110.8560,
12,  141.9619,  412.1339, 2429.9993,3.8755,0.6320,-111.1800,-80.5680,
13,  146.9323,  411.2435, 2434.5054,3.8757,0.6340,-137.0760,-19.9920,
14,  149.3671,  413.5593, 2601.4580,3.8750,0.6202,-111.1800, 40.5840,
15,  152.9398,  414.6357, 2545.8669,3.8752,0.6216,-33.4920,101.1600,
16,  153.2635,  414.5558, 2563.8870,3.8751,0.6289, 18.3000,101.1600,
17,  150.2767,  415.3176, 2511.2356,3.8753,0.6240, 95.9880, 40.5840,

WAFER ID,"HF02078010",
LOT ID,"Q515100",
Cassette,Left,
SLOT,10,
STATUS,"",
DATA TYPE,SE,
RECIPE,"C028Z/BTH_LDDSE_PRESPACZ2B_Z",
RCP CNT,1,
MEAS SET,SOI: C028Z-STI-OXIPAD,
MATERIAL,"Thermal SiO2 {W}",
SITE,1,
RESULT TYPE,3rd Thickness,2nd Thickness,1st Thickness,GOF ,
MEAN,   25.3297,   92.9334,  256.3483,0.8245,
MIN,   24.2554,   89.3552,  252.9433,0.8080,
MAX,   26.3049,   95.7368,  259.2833,0.8412,
% STDDEV,  2.6179,  1.7100,  0.8724,  1.0152,
STDDEV,    0.6631,    1.5892,    2.2364,0.0084,
3 % STDDEV,  7.8537,  5.1301,  2.6173,  3.0457,
3 STDDEV,    1.9893,    4.7675,    6.7093,0.0251,
RANGE,    2.0495,    6.3816,    6.3401,0.0332,
Site #,Value,Value,Value,Value, X , Y ,
1,   25.8242,   94.7603,  258.3909,0.8412, -7.2360,-19.9920,
2,   26.2356,   90.7979,  257.4160,0.8108, 70.4520,-19.9920,
3,   25.6455,   93.3442,  255.8864,0.8204, 18.6600,-80.5680,
4,   25.4130,   90.8647,  254.7511,0.8140,-59.0280,-80.5680,
5,   25.2448,   93.0219,  256.9753,0.8232,-84.9240, 10.2960,
6,   25.7683,   93.0823,  259.2073,0.8213,-33.1320, 70.8720,
7,   26.3049,   92.4682,  259.2833,0.8248, 44.5560, 40.5840,
8,   25.5175,   92.6190,  255.3002,0.8257,122.2440,-19.9920,
9,   24.6387,   89.3552,  254.3687,0.8080, 96.3480,-80.5680,
10,   24.5732,   92.7928,  254.4065,0.8272, 44.5560,-110.8560,
11,   24.8306,   92.3478,  253.5241,0.8219,-59.0280,-110.8560,
12,   24.5408,   95.7368,  252.9433,0.8289,-110.8200,-80.5680,
13,   24.2554,   95.1191,  253.0961,0.8307,-136.7160,-19.9920,
14,   24.4342,   93.7261,  256.6326,0.8348,-110.8200, 40.5840,
15,   25.4840,   93.8716,  258.8341,0.8321,-33.1320,101.1600,
16,   25.8655,   93.4282,  259.0504,0.8255, 18.6600,101.1600,
17,   26.0292,   92.5321,  257.8553,0.8263, 96.3480, 40.5840,

WAFER ID,"HF02078010",
LOT ID,"Q515100",
Cassette,Left,
SLOT,10,
STATUS,"",
DATA TYPE,SE,
RECIPE,"C028Z/BTH_LDDSE_PRESPACZ2B_Z",
RCP CNT,1,
MEAS SET,C028-GATE-DEPPOLY,
MATERIAL,"Thermal SiO2",
SITE,1,
RESULT TYPE,3rd Thickness,2nd Thickness,1st Thickness,2nd RI @ 633.0nm,GOF ,
MEAN,  145.7966,  414.4797, 2566.3535,3.8752,0.6250,
MIN,  138.4390,  411.0166, 2453.7339,3.8750,0.6196,
MAX,  150.9275,  417.1079, 2620.3718,3.8756,0.6353,
% STDDEV,  2.1844,  0.3727,  1.8625,  0.0051,  0.6042,
STDDEV,    3.1848,    1.5448,   47.7988,0.0002,0.0038,
3 % STDDEV,  6.5532,  1.1181,  5.5876,  0.0153,  1.8125,
3 STDDEV,    9.5543,    4.6343,  143.3965,0.0006,0.0113,
RANGE,   12.4885,    6.0913,  166.6379,0.0006,0.0157,
Site #,Value,Value,Value,Value,Value, X , Y ,
1,  138.4390,  415.3683, 2569.4631,3.8753,0.6263, -7.5960,-19.9920,
2,  144.8281,  415.7303, 2620.3718,3.8750,0.6272, 70.0920,-19.9920,
3,  147.8566,  416.5499, 2610.1897,3.8750,0.6277, 18.3000,-80.5680,
4,  147.2803,  414.1318, 2607.6653,3.8750,0.6266,-59.3880,-80.5680,
5,  147.6102,  415.2766, 2596.3032,3.8750,0.6244,-85.2840, 10.2960,
6,  145.8007,  414.5612, 2538.7571,3.8753,0.6230,-33.4920, 70.8720,
7,  139.7430,  417.1079, 2614.7156,3.8750,0.6244, 44.1960, 40.5840,
8,  145.6837,  413.4851, 2564.3809,3.8752,0.6231,121.8840,-19.9920,
9,  146.3395,  413.7226, 2534.1526,3.8754,0.6216, 95.9880,-80.5680,
10,  147.1037,  414.7317, 2595.2144,3.8751,0.6221, 44.1960,-110.8560,
11,  147.0527,  414.9873, 2554.1538,3.8752,0.6257,-59.3880,-110.8560,
12,  150.9275,  411.6989, 2453.7339,3.8756,0.6353,-111.1800,-80.5680,
13,  150.7010,  411.0166, 2475.6558,3.8756,0.6301,-137.0760,-19.9920,
14,  145.9034,  413.7166, 2590.7241,3.8751,0.6196,-111.1800, 40.5840,
15,  143.5756,  414.2192, 2559.0618,3.8752,0.6213,-33.4920,101.1600,
16,  144.6066,  414.1459, 2537.3425,3.8753,0.6225, 18.3000,101.1600,
17,  145.0912,  415.7046, 2606.1243,3.8750,0.6238, 95.9880, 40.5840,

WAFER ID,"HF02078011",
LOT ID,"Q515100",
Cassette,Left,
SLOT,11,
STATUS,"",
DATA TYPE,SE,
RECIPE,"C028Z/BTH_LDDSE_PRESPACZ2B_Z",
RCP CNT,1,
MEAS SET,SOI: C028Z-STI-OXIPAD,
MATERIAL,"Thermal SiO2 {W}",
SITE,1,
RESULT TYPE,3rd Thickness,2nd Thickness,1st Thickness,GOF ,
MEAN,   24.0245,   91.8308,  257.0198,0.8864,
MIN,   22.6440,   88.0783,  253.5874,0.8768,
MAX,   24.9732,   95.2388,  260.2730,0.8954,
% STDDEV,  2.8271,  1.8287,  0.8774,  0.5064,
STDDEV,    0.6792,    1.6793,    2.2552,0.0045,
3 % STDDEV,  8.4812,  5.4862,  2.6323,  1.5193,
3 STDDEV,    2.0376,    5.0380,    6.7657,0.0135,
RANGE,    2.3292,    7.1605,    6.6856,0.0186,
Site #,Value,Value,Value,Value, X , Y ,
1,   24.7394,   92.4476,  258.8714,0.8880, -7.2360,-19.9920,
2,   24.6406,   89.0160,  258.0478,0.8777, 70.4520,-19.9920,
3,   24.3745,   93.1261,  256.7886,0.8909, 18.6600,-80.5680,
4,   24.0916,   90.9369,  255.8351,0.8830,-59.0280,-80.5680,
5,   23.8547,   92.9871,  257.9670,0.8905,-84.9240, 10.2960,
6,   24.5109,   92.7552,  260.2730,0.8894,-33.1320, 70.8720,
7,   24.9732,   91.2170,  259.8954,0.8859, 44.5560, 40.5840,
8,   23.5050,   91.0547,  255.6615,0.8882,122.2440,-19.9920,
9,   23.3881,   88.0783,  254.6038,0.8768, 96.3480,-80.5680,
10,   23.6894,   90.6660,  254.8216,0.8849, 44.5560,-110.8560,
11,   23.6364,   91.9018,  254.4051,0.8858,-59.0280,-110.8560,
12,   23.0496,   95.2388,  253.5874,0.8954,-110.8200,-80.5680,
13,   22.6440,   93.5291,  253.8656,0.8867,-136.7160,-19.9920,
14,   23.4601,   92.0233,  257.3198,0.8855,-110.8200, 40.5840,
15,   24.5011,   92.6320,  259.3726,0.8886,-33.1320,101.1600,
16,   24.7131,   92.2770,  259.7362,0.8856, 18.6600,101.1600,
17,   24.6441,   91.2374,  258.2840,0.8864, 96.3480, 40.5840,

WAFER ID,"HF02078011",
LOT ID,"Q515100",
Cassette,Left,
SLOT,11,
STATUS,"",
DATA TYPE,SE,
RECIPE,"C028Z/BTH_LDDSE_PRESPACZ2B_Z",
RCP CNT,1,
MEAS SET,C028-GATE-DEPPOLY,
MATERIAL,"Thermal SiO2",
SITE,1,
RESULT TYPE,3rd Thickness,2nd Thickness,1st Thickness,2nd RI @ 633.0nm,GOF ,
MEAN,  167.1536,  410.7068, 2545.3459,3.8757,0.6340,
MIN,  156.6609,  408.9295, 2449.3994,3.8752,0.6275,
MAX,  177.4953,  414.2022, 2642.8989,3.8761,0.6433,
% STDDEV,  3.0594,  0.3161,  2.6264,  0.0074,  0.7314,
STDDEV,    5.1140,    1.2983,   66.8503,0.0003,0.0046,
3 % STDDEV,  9.1783,  0.9483,  7.8791,  0.0221,  2.1943,
3 STDDEV,   15.3419,    3.8948,  200.5508,0.0009,0.0139,
RANGE,   20.8344,    5.2727,  193.4995,0.0010,0.0157,
Site #,Value,Value,Value,Value,Value, X , Y ,
1,  156.6609,  412.6084, 2622.7588,3.8754,0.6304, -7.5960,-19.9920,
2,  165.1992,  410.2046, 2619.6741,3.8755,0.6328, 70.0920,-19.9920,
3,  169.3175,  412.1139, 2642.8989,3.8752,0.6349, 18.3000,-80.5680,
4,  168.8389,  410.1760, 2576.3616,3.8755,0.6349,-59.3880,-80.5680,
5,  167.8876,  411.0544, 2592.4739,3.8754,0.6275,-85.2840, 10.2960,
6,  166.5301,  410.3845, 2543.4019,3.8755,0.6319,-33.4920, 70.8720,
7,  158.5111,  414.2022, 2609.6206,3.8753,0.6277, 44.1960, 40.5840,
8,  166.8592,  410.1375, 2593.0562,3.8755,0.6310,121.8840,-19.9920,
9,  167.8829,  410.1992, 2573.5386,3.8756,0.6293, 95.9880,-80.5680,
