Repository: franko/waferplot-js

# Waferplot-js

A simple HTML application using the [three.js](http://threejs.org/) library to create a 3D plot of measurements made on a wafer surface.
The data can be plotted either as a 3D plot or as a contour plot.

It works by loading a measurement file in CSV format and plot any of the parameters versus the X and Ys.
In addition to plain csv in tabular form the application is able to load directly data coming from some well-known ellipsometers and reflectometers for the semiconductor industry.

File: examples/Q527127_CMPSTI_SET1.csv
Cassette: ,J900K/ENG_STI_CMPSTI_P1_FM_ Alignt OK
COLLECTION DATE/TIME: ,9/3/2015  13:33:1
PROCESS DATE/TIME: ,9/3/2015  13:33:1
EQUIPMENT: ,
OPERATOR: ,
SHIFT: ,
MACHINE TYPE: ,SpectraFx 100 with Dual FIMS Thin Film Measurement System



WAFER ID,"2015/09/03 13:33 05",
LOT ID,"Q527127Q10",
Cassette,Left,
SLOT,5,
STATUS,"",
DATA TYPE,SE,
RECIPE,"J900K/ENG_STI_CMPSTI_P1_FM",
RCP CNT,1,
MEAS SET,1L_Ox_T>1000,
MATERIAL,"Thermal SiO2",
SITE,1,
RESULT TYPE,1st Thickness,GOF ,
MEAN, 5436.8013,0.8586,
MIN, 5149.2134,0.8416,
MAX, 5585.8174,0.8650,
% STDDEV,  1.7425,  0.5757,
STDDEV,   94.7379,0.0049,
3 % STDDEV,  5.2276,  1.7272,
3 STDDEV,  284.2137,0.0148,
RANGE,  436.6040,0.0233,
Site #,Value,Value, X , Y ,
1, 5347.2393,0.8565,-23.8371,113.4814,
2, 5337.5547,0.8541,  1.4329,113.4814,
3, 5361.6694,0.8525, 26.7029,113.4814,
4, 5422.4932,0.8584, 77.2429, 83.2894,
5, 5479.3843,0.8618, 51.9729, 83.2894,
6, 5488.9321,0.8609, 26.7029, 83.2894,
7, 5462.8955,0.8610,  1.4329, 83.2894,
8, 5459.2783,0.8616,-23.8371, 83.2894,
9, 5421.8560,0.8608,-49.1071, 83.2894,
10, 5333.7466,0.8534,-74.3771, 83.2894,
11, 5335.5850,0.8545,-99.6471, 53.0974,
12, 5435.6426,0.8584,-74.3771, 53.0974,
13, 5422.0977,0.8575,-49.1071, 53.0974,
14, 5387.5898,0.8570,-23.8371, 53.0974,
15, 5377.4658,0.8557,  1.4329, 53.0974,
16, 5466.6289,0.8589, 26.7029, 53.0974,
17, 5543.4756,0.8649, 51.9729, 53.0974,
18, 5535.5884,0.8640, 77.2429, 53.0974,
19, 5417.6289,0.8579,102.5129, 53.0974,
20, 5551.1108,0.8645,127.7829, 22.9054,
21, 5498.7168,0.8624,102.5129, 22.9054,
22, 5564.0552,0.8650, 77.2429, 22.9054,
23, 5477.1953,0.8634, 51.9729, 22.9054,
24, 5356.7563,0.8539, 26.7029, 22.9054,
25, 5174.4619,0.8454,  1.4329, 22.9054,
26, 5190.8477,0.8452,-23.8371, 22.9054,
27, 5377.4194,0.8564,-49.1071, 22.9054,
28, 5424.8389,0.8584,-74.3771, 22.9054,
29, 5434.0059,0.8607,-99.6471, 22.9054,
30, 5473.5400,0.8598,-124.9171, 22.9054,
31, 5454.3984,0.8608,-124.9171, -7.2866,
32, 5436.7002,0.8599,-99.6471, -7.2866,
33, 5418.9058,0.8567,-74.3771, -7.2866,
34, 5355.2490,0.8543,-49.1071, -7.2866,
35, 5188.1592,0.8465,-23.8371, -7.2866,
36, 5237.6689,0.8495,  1.4329, -7.2866,
37, 5312.7886,0.8514, 26.7029, -7.2866,
38, 5482.2651,0.8617, 51.9729, -7.2866,
39, 5559.4370,0.8633, 77.2429, -7.2866,
40, 5524.5361,0.8639,102.5129, -7.2866,
41, 5556.2368,0.8645,127.7829, -7.2866,
42, 5585.8174,0.8631,127.7829,-37.4786,
43, 5493.8784,0.8615,102.5129,-37.4786,
44, 5557.0444,0.8648, 77.2429,-37.4786,
45, 5518.8066,0.8617, 51.9729,-37.4786,
46, 5443.5381,0.8606, 26.7029,-37.4786,
47, 5337.8101,0.8530,  1.4329,-37.4786,
48, 5372.9644,0.8539,-23.8371,-37.4786,
49, 5393.0522,0.8573,-49.1071,-37.4786,
50, 5473.4111,0.8609,-74.3771,-37.4786,
51, 5420.2017,0.8565,-99.6471,-37.4786,
52, 5530.9048,0.8629,-124.9171,-37.4786,
53, 5149.2134,0.8416,-124.9171,-67.6706,
54, 5409.9868,0.8566,-99.6471,-67.6706,
55, 5467.1104,0.8608,-74.3771,-67.6706,
56, 5471.5459,0.8618,-49.1071,-67.6706,
57, 5458.9780,0.8603,-23.8371,-67.6706,
58, 5476.8960,0.8606,  1.4329,-67.6706,
59, 5489.8843,0.8627, 26.7029,-67.6706,
60, 5549.2563,0.8626, 51.9729,-67.6706,
61, 5510.7168,0.8617, 77.2429,-67.6706,
62, 5494.3726,0.8601,102.5129,-67.6706,
63, 5518.8374,0.8631, 77.2429,-97.8626,
64, 5472.2119,0.8591, 51.9729,-97.8626,
65, 5493.6665,0.8605, 26.7029,-97.8626,
66, 5489.2129,0.8610,  1.4329,-97.8626,
67, 5478.7046,0.8605,-23.8371,-97.8626,
68, 5429.4521,0.8584,-49.1071,-97.8626,
69, 5442.0806,0.8586,-74.3771,-97.8626,
70, 5323.3682,0.8496,-99.6471,-97.8626,
71, 5431.4790,0.8567,-49.1071,-128.0546,
72, 5528.3320,0.8625,-23.8371,-128.0546,
73, 5517.0957,0.8613,  1.4329,-128.0546,
74, 5560.2788,0.8617, 26.7029,-128.0546,
75, 5383.9419,0.8561, 51.9729,-128.0546,

WAFER ID,"2015/09/03 13:33 05",
LOT ID,"Q527127Q10",
Cassette,Left,
SLOT,5,
STATUS,"",
DATA TYPE,SE,
RECIPE,"J900K/ENG_STI_CMPSTI_P1_FM",
RCP CNT,1,
MEAS SET,ENG: H10-OX5000/NIT1100/OX75,
MATERIAL,"Thermal SiO2",
SITE,1,
RESULT TYPE,3rd Thickness,2nd Thickness,2nd RI @ 633.0nm,GOF ,
MEAN, 1204.6320,  910.5485,2.0220,0.8899,
MIN,  889.2961,  899.2198,2.0211,0.8663,
MAX, 1420.6979,  925.8574,2.0236,0.8956,
% STDDEV,  7.8782,  0.8184,  0.0236,  0.5392,
STDDEV,   94.9035,    7.4523,0.0005,0.0048,
3 % STDDEV, 23.6346,  2.4553,  0.0709,  1.6175,
3 STDDEV,  284.7104,   22.3570,0.0014,0.0144,
RANGE,  531.4017,   26.6376,0.0025,0.0293,
Site #,Value,Value,Value,Value, X , Y ,
1, 1048.4901,  904.8419,2.0215,0.8792,-24.0144,113.4778,
2, 1036.8401,  901.0889,2.0220,0.8819,  1.2556,113.4778,
3, 1076.3901,  900.8695,2.0222,0.8888, 26.5256,113.4778,
4, 1120.0198,  901.9317,2.0216,0.8881, 77.0656, 83.2858,
5, 1183.5027,  899.9938,2.0216,0.8915, 51.7956, 83.2858,
6, 1222.4458,  899.2198,2.0216,0.8928, 26.5256, 83.2858,
7, 1213.7119,  900.1215,2.0214,0.8928,  1.2556, 83.2858,
8, 1214.9585,  902.9181,2.0212,0.8928,-24.0144, 83.2858,
9, 1143.6501,  905.6608,2.0217,0.8925,-49.2844, 83.2858,
10, 1023.1476,  910.0908,2.0222,0.8768,-74.5544, 83.2858,
11, 1023.9167,  916.4532,2.0225,0.8796,-99.8244, 53.0938,
12, 1161.8877,  910.6046,2.0219,0.8904,-74.5544, 53.0938,
13, 1204.5527,  905.3422,2.0216,0.8934,-49.2844, 53.0938,
14, 1237.5979,  902.2906,2.0211,0.8912,-24.0144, 53.0938,
15, 1226.9164,  900.2108,2.0214,0.8926,  1.2556, 53.0938,
16, 1289.1771,  899.2280,2.0216,0.8928, 26.5256, 53.0938,
17, 1309.6334,  900.4423,2.0215,0.8925, 51.7956, 53.0938,
18, 1221.4777,  902.7015,2.0217,0.8930, 77.0656, 53.0938,
19, 1114.5419,  906.7613,2.0221,0.8880,102.3356, 53.0938,
20, 1344.6307,  909.7820,2.0220,0.8956,127.6056, 22.9018,
21, 1159.9453,  908.1281,2.0218,0.8911,102.3356, 22.9018,
22, 1293.5331,  904.9165,2.0216,0.8949, 77.0656, 22.9018,
23, 1291.7056,  902.4863,2.0212,0.8917, 51.7956, 22.9018,
24, 1212.7516,  901.3008,2.0216,0.8910, 26.5256, 22.9018,
25, 1081.2883,  901.4882,2.0219,0.8872,  1.2556, 22.9018,
26, 1068.1506,  904.0088,2.0216,0.8842,-24.0144, 22.9018,
27, 1224.2894,  907.5485,2.0218,0.8924,-49.2844, 22.9018,
28, 1185.4263,  911.5945,2.0219,0.8924,-74.5544, 22.9018,
29, 1122.9119,  917.9518,2.0222,0.8866,-99.8244, 22.9018,
30, 1241.2974,  924.5983,2.0226,0.8912,-125.0944, 22.9018,
31, 1193.1282,  924.2509,2.0225,0.8896,-125.0944, -7.2902,
32, 1124.5581,  918.6688,2.0224,0.8880,-99.8244, -7.2902,
33, 1187.8883,  913.9814,2.0220,0.8915,-74.5544, -7.2902,
34, 1202.1193,  910.3312,2.0217,0.8900,-49.2844, -7.2902,
35, 1065.2068,  907.0938,2.0214,0.8777,-24.0144, -7.2902,
36, 1177.1603,  905.4468,2.0217,0.8916,  1.2556, -7.2902,
37, 1189.9725,  905.3063,2.0218,0.8919, 26.5256, -7.2902,
38, 1305.3324,  906.1647,2.0213,0.8925, 51.7956, -7.2902,
39, 1315.7212,  906.8922,2.0217,0.8927, 77.0656, -7.2902,
40, 1212.9973,  907.9738,2.0218,0.8911,102.3356, -7.2902,
41, 1339.9984,  905.9288,2.0216,0.8945,127.6056, -7.2902,
42, 1420.6979,  903.2754,2.0217,0.8948,127.6056,-37.4822,
43, 1172.9246,  907.9056,2.0220,0.8914,102.3356,-37.4822,
44, 1283.0261,  908.1828,2.0218,0.8932, 77.0656,-37.4822,
45, 1332.6726,  907.4263,2.0218,0.8933, 51.7956,-37.4822,
46, 1314.6710,  908.5018,2.0213,0.8906, 26.5256,-37.4822,
47, 1205.1864,  908.8311,2.0216,0.8901,  1.2556,-37.4822,
48, 1227.6940,  910.4205,2.0217,0.8899,-24.0144,-37.4822,
49, 1196.0006,  912.8045,2.0221,0.8931,-49.2844,-37.4822,
50, 1205.2367,  916.1407,2.0220,0.8913,-74.5544,-37.4822,
51, 1103.4465,  919.8007,2.0225,0.8833,-99.8244,-37.4822,
52, 1352.2640,  923.0611,2.0224,0.8916,-125.0944,-37.4822,
53,  889.2961,  920.5799,2.0236,0.8663,-125.0944,-67.6742,
54, 1116.2395,  921.1826,2.0225,0.8868,-99.8244,-67.6742,
55, 1160.2955,  918.3141,2.0224,0.8903,-74.5544,-67.6742,
56, 1215.9302,  915.6732,2.0219,0.8916,-49.2844,-67.6742,
57, 1253.0548,  913.7853,2.0219,0.8917,-24.0144,-67.6742,
58, 1278.3673,  911.8316,2.0218,0.8924,  1.2556,-67.6742,
59, 1274.9270,  910.2077,2.0218,0.8921, 26.5256,-67.6742,
60, 1286.9208,  909.4380,2.0217,0.8922, 51.7956,-67.6742,
61, 1202.3660,  910.0604,2.0219,0.8929, 77.0656,-67.6742,
62, 1227.6862,  907.0752,2.0218,0.8927,102.3356,-67.6742,
63, 1275.5658,  913.0483,2.0221,0.8927, 77.0656,-97.8662,
64, 1176.8826,  913.5806,2.0222,0.8898, 51.7956,-97.8662,
65, 1202.9819,  914.5869,2.0220,0.8910, 26.5256,-97.8662,
66, 1214.9810,  915.7400,2.0222,0.8904,  1.2556,-97.8662,
67, 1200.7769,  917.4609,2.0224,0.8892,-24.0144,-97.8662,
68, 1126.6423,  920.0228,2.0226,0.8868,-49.2844,-97.8662,
69, 1194.2574,  922.3097,2.0225,0.8896,-74.5544,-97.8662,
70, 1107.6007,  925.0076,2.0230,0.8819,-99.8244,-97.8662,
71, 1250.7938,  925.8574,2.0230,0.8914,-49.2844,-128.0582,
72, 1358.8156,  922.9868,2.0227,0.8936,-24.0144,-128.0582,
73, 1312.7423,  920.7437,2.0227,0.8915,  1.2556,-128.0582,
74, 1401.0967,  919.5649,2.0228,0.8936, 26.5256,-128.0582,
75, 1192.4828,  919.1190,2.0229,0.8924, 51.7956,-128.0582,

WAFER ID,"2015/09/03 13:33 10",
LOT ID,"Q527127Q10",
Cassette,Left,
SLOT,10,
STATUS,"",
DATA TYPE,SE,
RECIPE,"J900K/ENG_STI_CMPSTI_P1_FM",
RCP CNT,1,
MEAS SET,1L_Ox_T>1000,
MATERIAL,"Thermal SiO2",
SITE,1,
RESULT TYPE,1st Thickness,GOF ,
MEAN, 5677.3140,0.8566,
MIN, 5214.7334,0.8454,
MAX, 5814.9878,0.8658,
% STDDEV,  1.7523,  0.6154,
STDDEV,   99.4841,0.0053,
3 % STDDEV,  5.2569,  1.8461,
3 STDDEV,  298.4524,0.0158,
RANGE,  600.2544,0.0204,
Site #,Value,Value, X , Y ,
1, 5643.0010,0.8641,-23.8371,113.4814,
2, 5657.9399,0.8599,  1.4329,113.4814,
3, 5687.8228,0.8555, 26.7029,113.4814,
4, 5726.5732,0.8537, 77.2429, 83.2894,
5, 5716.2534,0.8573, 51.9729, 83.2894,
6, 5682.4624,0.8566, 26.7029, 83.2894,
7, 5670.3696,0.8594,  1.4329, 83.2894,
8, 5673.0654,0.8602,-23.8371, 83.2894,
9, 5658.4980,0.8608,-49.1071, 83.2894,
10, 5670.1323,0.8593,-74.3771, 83.2894,
11, 5674.7466,0.8606,-99.6471, 53.0974,
12, 5665.0767,0.8584,-74.3771, 53.0974,
13, 5620.9902,0.8633,-49.1071, 53.0974,
14, 5615.5005,0.8630,-23.8371, 53.0974,
15, 5558.8672,0.8633,  1.4329, 53.0974,
16, 5633.8896,0.8606, 26.7029, 53.0974,
17, 5718.5620,0.8563, 51.9729, 53.0974,
18, 5741.4136,0.8540, 77.2429, 53.0974,
19, 5750.4517,0.8530,102.5129, 53.0974,
20, 5713.7637,0.8542,127.7829, 22.9054,
21, 5781.3159,0.8490,102.5129, 22.9054,
22, 5772.1274,0.8510, 77.2429, 22.9054,
23, 5705.2495,0.8564, 51.9729, 22.9054,
24, 5632.4561,0.8635, 26.7029, 22.9054,
25, 5535.9033,0.8631,  1.4329, 22.9054,
26, 5547.6177,0.8658,-23.8371, 22.9054,
27, 5551.2798,0.8638,-49.1071, 22.9054,
28, 5635.5669,0.8617,-74.3771, 22.9054,
29, 5702.6362,0.8570,-99.6471, 22.9054,
30, 5707.5732,0.8577,-124.9171, 22.9054,
31, 5717.4492,0.8549,-124.9171, -7.2866,
32, 5698.6201,0.8557,-99.6471, -7.2866,
33, 5650.4038,0.8625,-74.3771, -7.2866,
34, 5584.0649,0.8635,-49.1071, -7.2866,
35, 5604.5186,0.8643,-23.8371, -7.2866,
36, 5571.8921,0.8638,  1.4329, -7.2866,
37, 5666.6475,0.8603, 26.7029, -7.2866,
38, 5695.2354,0.8565, 51.9729, -7.2866,
39, 5766.7090,0.8515, 77.2429, -7.2866,
40, 5798.0566,0.8480,102.5129, -7.2866,
41, 5762.8140,0.8504,127.7829, -7.2866,
42, 5676.3828,0.8579,127.7829,-37.4786,
43, 5802.9385,0.8454,102.5129,-37.4786,
44, 5777.6074,0.8486, 77.2429,-37.4786,
45, 5715.1484,0.8553, 51.9729,-37.4786,
46, 5661.0381,0.8631, 26.7029,-37.4786,
47, 5647.5898,0.8637,  1.4329,-37.4786,
48, 5605.0464,0.8649,-23.8371,-37.4786,
49, 5599.2515,0.8636,-49.1071,-37.4786,
50, 5722.7305,0.8548,-74.3771,-37.4786,
51, 5714.4380,0.8567,-99.6471,-37.4786,
52, 5694.9355,0.8563,-124.9171,-37.4786,
53, 5214.7334,0.8463,-124.9171,-67.6706,
54, 5705.6709,0.8556,-99.6471,-67.6706,
55, 5703.9561,0.8555,-74.3771,-67.6706,
56, 5700.3643,0.8560,-49.1071,-67.6706,
57, 5699.1304,0.8557,-23.8371,-67.6706,
58, 5680.1982,0.8599,  1.4329,-67.6706,
59, 5717.6289,0.8546, 26.7029,-67.6706,
60, 5756.9863,0.8529, 51.9729,-67.6706,
61, 5780.2964,0.8494, 77.2429,-67.6706,
62, 5814.9878,0.8474,102.5129,-67.6706,
63, 5805.0532,0.8489, 77.2429,-97.8626,
64, 5792.5654,0.8478, 51.9729,-97.8626,
65, 5770.6089,0.8509, 26.7029,-97.8626,
66, 5729.9302,0.8522,  1.4329,-97.8626,
67, 5745.7583,0.8513,-23.8371,-97.8626,
68, 5760.7808,0.8489,-49.1071,-97.8626,
69, 5756.9395,0.8518,-74.3771,-97.8626,
70, 5344.2705,0.8527,-99.6471,-97.8626,
71, 5486.4683,0.8606,-49.1071,-128.0546,
72, 5719.5166,0.8556,-23.8371,-128.0546,
73, 5732.8242,0.8528,  1.4329,-128.0546,
74, 5724.9458,0.8543, 26.7029,-128.0546,
75, 5470.3188,0.8605, 51.9729,-128.0546,

WAFER ID,"2015/09/03 13:33 10",
LOT ID,"Q527127Q10",
Cassette,Left,
SLOT,10,
STATUS,"",
DATA TYPE,SE,
RECIPE,"J900K/ENG_STI_CMPSTI_P1_FM",
RCP CNT,1,
MEAS SET,ENG: H10-OX5000/NIT1100/OX75,
MATERIAL,"Thermal SiO2",
SITE,1,
RESULT TYPE,3rd Thickness,2nd Thickness,2nd RI @ 633.0nm,GOF ,
MEAN, 1445.1986,  904.5157,2.0225,0.8955,
MIN,  963.2164,  894.0959,2.0217,0.8715,
MAX, 1592.8829,  919.3343,2.0240,0.9012,
% STDDEV,  6.7209,  0.7490,  0.0233,  0.4608,
STDDEV,   97.1303,    6.7752,0.0005,0.0041,
3 % STDDEV, 20.1627,  2.2471,  0.0698,  1.3824,
3 STDDEV,  291.3908,   20.3255,0.0014,0.0124,
RANGE,  629.6665,   25.2383,0.0023,0.0297,
Site #,Value,Value,Value,Value, X , Y ,
1, 1363.2140,  914.1464,2.0222,0.8931,-24.0144,113.4778,
2, 1374.6721,  912.3254,2.0226,0.8949,  1.2556,113.4778,
3, 1397.5823,  911.0965,2.0226,0.8950, 26.5256,113.4778,
4, 1449.9132,  907.9594,2.0225,0.8958, 77.0656, 83.2858,
5, 1417.0139,  908.1915,2.0221,0.8965, 51.7956, 83.2858,
6, 1389.2520,  908.2104,2.0225,0.8956, 26.5256, 83.2858,
7, 1390.2651,  909.4125,2.0223,0.8936,  1.2556, 83.2858,
8, 1390.8521,  911.2292,2.0221,0.8937,-24.0144, 83.2858,
9, 1364.3209,  913.5574,2.0225,0.8933,-49.2844, 83.2858,
10, 1371.6317,  917.5381,2.0225,0.8931,-74.5544, 83.2858,
11, 1381.7605,  917.8438,2.0228,0.8929,-99.8244, 53.0938,
12, 1369.3818,  914.4381,2.0224,0.8939,-74.5544, 53.0938,
13, 1391.9172,  910.5980,2.0223,0.8940,-49.2844, 53.0938,
14, 1419.8766,  908.3215,2.0220,0.8936,-24.0144, 53.0938,
15, 1362.4908,  906.9391,2.0223,0.8931,  1.2556, 53.0938,
16, 1415.7156,  905.6204,2.0223,0.8959, 26.5256, 53.0938,
17, 1455.4724,  905.8394,2.0223,0.8973, 51.7956, 53.0938,
18, 1423.8748,  906.2151,2.0224,0.8950, 77.0656, 53.0938,
19, 1458.5509,  906.9318,2.0224,0.8986,102.3356, 53.0938,
20, 1482.0835,  906.6425,2.0228,0.8997,127.6056, 22.9018,
21, 1474.9314,  905.6927,2.0224,0.8979,102.3356, 22.9018,
22, 1485.9808,  903.5449,2.0222,0.8974, 77.0656, 22.9018,
23, 1488.4685,  901.3964,2.0220,0.8973, 51.7956, 22.9018,
24, 1504.6073,  901.0315,2.0224,0.8978, 26.5256, 22.9018,
25, 1469.4219,  902.6260,2.0221,0.8969,  1.2556, 22.9018,
26, 1460.5634,  903.9949,2.0220,0.8958,-24.0144, 22.9018,
27, 1367.3755,  907.1391,2.0219,0.8931,-49.2844, 22.9018,
28, 1391.3159,  911.1571,2.0223,0.8930,-74.5544, 22.9018,
29, 1412.5127,  915.7245,2.0226,0.8943,-99.8244, 22.9018,
30, 1480.1544,  919.3343,2.0233,0.8947,-125.0944, 22.9018,
31, 1491.5131,  917.7809,2.0233,0.8956,-125.0944, -7.2902,
32, 1396.0905,  911.9784,2.0224,0.8945,-99.8244, -7.2902,
33, 1400.7590,  906.8270,2.0221,0.8938,-74.5544, -7.2902,
34, 1422.1293,  902.2186,2.0220,0.8958,-49.2844, -7.2902,
35, 1523.7601,  898.9192,2.0220,0.8977,-24.0144, -7.2902,
36, 1536.0730,  896.2187,2.0223,0.8956,  1.2556, -7.2902,
37, 1585.7611,  895.6724,2.0227,0.8897, 26.5256, -7.2902,
38, 1508.2091,  896.8154,2.0221,0.8985, 51.7956, -7.2902,
39, 1510.8929,  898.9730,2.0223,0.8977, 77.0656, -7.2902,
40, 1493.7964,  901.9709,2.0223,0.8983,102.3356, -7.2902,
41, 1527.9506,  904.8621,2.0229,0.8957,127.6056, -7.2902,
42, 1436.7360,  902.7215,2.0225,0.8984,127.6056,-37.4822,
43, 1525.5311,  898.9926,2.0228,0.8993,102.3356,-37.4822,
44, 1506.4296,  896.6752,2.0223,0.8960, 77.0656,-37.4822,
45, 1511.0493,  894.9324,2.0220,0.8983, 51.7956,-37.4822,
46, 1517.8784,  894.5565,2.0217,0.8977, 26.5256,-37.4822,
47, 1549.4518,  894.0959,2.0225,0.8978,  1.2556,-37.4822,
48, 1463.0221,  895.9730,2.0222,0.8965,-24.0144,-37.4822,
49, 1393.6501,  898.8784,2.0223,0.8944,-49.2844,-37.4822,
50, 1452.3181,  903.7178,2.0223,0.8977,-74.5544,-37.4822,
51, 1428.3856,  909.2222,2.0226,0.8951,-99.8244,-37.4822,
52, 1494.8286,  915.4893,2.0235,0.8980,-125.0944,-37.4822,
53,  963.2164,  914.4683,2.0240,0.8715,-125.0944,-67.6742,
54, 1466.5461,  909.3741,2.0229,0.8961,-99.8244,-67.6742,
55, 1422.0521,  903.6533,2.0223,0.8956,-74.5544,-67.6742,
56, 1443.9851,  898.6542,2.0222,0.8961,-49.2844,-67.6742,
57, 1482.6560,  895.1867,2.0222,0.8979,-24.0144,-67.6742,
58, 1467.9882,  894.2357,2.0220,0.8970,  1.2556,-67.6742,
59, 1494.3473,  894.2188,2.0222,0.8989, 26.5256,-67.6742,
60, 1492.0703,  895.2089,2.0222,0.8995, 51.7956,-67.6742,
61, 1484.9757,  897.2588,2.0224,0.8994, 77.0656,-67.6742,
62, 1576.9388,  898.6914,2.0232,0.8912,102.3356,-67.6742,
63, 1592.8829,  899.5124,2.0233,0.8817, 77.0656,-97.8662,
64, 1533.1416,  898.3972,2.0224,0.8997, 51.7956,-97.8662,
65, 1499.3420,  897.4810,2.0225,0.9012, 26.5256,-97.8662,
66, 1470.2877,  896.8710,2.0225,0.8983,  1.2556,-97.8662,
67, 1480.3402,  898.1870,2.0225,0.8997,-24.0144,-97.8662,
68, 1498.7097,  901.5024,2.0227,0.8989,-49.2844,-97.8662,
69, 1557.1031,  904.5350,2.0235,0.8915,-74.5544,-97.8662,
70, 1100.3297,  911.0825,2.0234,0.8866,-99.8244,-97.8662,
71, 1268.5857,  906.2933,2.0233,0.8946,-49.2844,-128.0582,
72, 1521.1711,  902.7091,2.0234,0.8986,-24.0144,-128.0582,
73, 1530.4500,  902.5613,2.0234,0.8966,  1.2556,-128.0582,
74, 1528.9374,  902.7626,2.0234,0.8962, 26.5256,-128.0582,
75, 1232.4487,  903.6477,2.0230,0.8952, 51.7956,-128.0582,

File: examples/TEOS4000_37PTS.csv
Cassette: ,NTH_TEOS1500_37PTS
COLLECTION DATE/TIME: ,11/19/2015  15:4:52
PROCESS DATE/TIME: ,11/19/2015  15:4:52
EQUIPMENT: ,
OPERATOR: ,
SHIFT: ,
MACHINE TYPE: ,SpectraFx 100 with Dual FIMS Thin Film Measurement System



WAFER ID,"HF01969019",
LOT ID,"NMD_TEOS400-260",
Cassette,Right,
SLOT,19,
STATUS,"",
DATA TYPE,SE,
RECIPE,"NTH_TEOS1500_37PTS",
RCP CNT,1,
MEAS SET,1L_OX>10000(T,N),
MATERIAL,"! SiO2",
SITE,1,
RESULT TYPE,1st Thickness,1st RI @ 633.0nm,GOF ,
MEAN, 3896.9338,1.4617,0.8669,
MIN, 3810.4651,1.4607,0.8618,
MAX, 3950.4836,1.4637,0.8702,
% STDDEV,  0.6253,  0.0490,  0.2418,
STDDEV,   24.3671,0.0007,0.0021,
3 % STDDEV,  1.8759,  0.1470,  0.7253,
3 STDDEV,   73.1012,0.0021,0.0063,
RANGE,  140.0186,0.0030,0.0084,
Site #,Value,Value,Value, X , Y ,
1, 3868.7573,1.4625,0.8686,-147.0000,  0.0000,
2, 3878.6360,1.4617,0.8665,-128.6250,-36.7500,
3, 3871.6418,1.4614,0.8675,-128.6250, 36.7500,
4, 3874.3811,1.4614,0.8679,-110.2500, 73.5000,
5, 3912.2097,1.4612,0.8669,-110.2500,  0.0000,
6, 3891.4365,1.4618,0.8651,-110.2500,-73.5000,
7, 3895.9395,1.4630,0.8661,-103.9448,-103.9448,
8, 3885.9402,1.4628,0.8698,-103.9448,103.9448,
9, 3895.4148,1.4612,0.8680,-73.5000, 91.8750,
10, 3908.6367,1.4607,0.8702,-73.5000, 18.3750,
11, 3913.9514,1.4612,0.8618,-91.8750,-36.7500,
12, 3915.3928,1.4616,0.8639,-36.7500,-110.2500,
13, 3900.4805,1.4611,0.8644,-36.7500,-55.1250,
14, 3886.1814,1.4608,0.8700,-36.7500,-18.3750,
15, 3901.3391,1.4607,0.8638,-36.7500, 73.5000,
16, 3902.5039,1.4614,0.8622,-36.7500,110.2500,
17, 3852.8696,1.4610,0.8683,-18.3750, 36.7500,
18, 3893.1658,1.4630,0.8681,  0.0000,147.0000,
19, 3810.4651,1.4610,0.8658,  0.0000,  0.0000,
20, 3950.4836,1.4637,0.8659,  0.0000,-147.0000,
21, 3873.7271,1.4611,0.8643, 18.3750,-36.7500,
22, 3922.8826,1.4617,0.8650, 36.7500,-110.2500,
23, 3920.3264,1.4614,0.8647, 36.7500,-73.5000,
24, 3869.8230,1.4611,0.8675, 36.7500, 18.3750,
25, 3894.2114,1.4610,0.8683, 36.7500, 55.1250,
26, 3903.1494,1.4615,0.8686, 36.7500,110.2500,
27, 3918.3181,1.4611,0.8691, 91.8750, 36.7500,
28, 3916.1694,1.4611,0.8662, 73.5000,-18.3750,
29, 3922.3052,1.4616,0.8658, 73.5000,-91.8750,
30, 3907.3394,1.4628,0.8676,103.9448,-103.9448,
31, 3886.1763,1.4623,0.8693,103.9448,103.9448,
32, 3913.3997,1.4619,0.8679,110.2500,-73.5000,
33, 3919.9875,1.4615,0.8671,110.2500,  0.0000,
34, 3897.2705,1.4618,0.8671,110.2500, 73.5000,
35, 3911.7820,1.4619,0.8689,128.6250,-36.7500,
36, 3909.6208,1.4620,0.8684,128.6250, 36.7500,
37, 3890.2356,1.4624,0.8673,147.0000,  0.0000,

WAFER ID,"HF01969020",
LOT ID,"NMD_TEOS400-260",
Cassette,Right,
SLOT,20,
STATUS,"",
DATA TYPE,SE,
RECIPE,"NTH_TEOS1500_37PTS",
RCP CNT,1,
MEAS SET,1L_OX>10000(T,N),
MATERIAL,"! SiO2",
SITE,1,
RESULT TYPE,1st Thickness,1st RI @ 633.0nm,GOF ,
MEAN, 3876.9988,1.4619,0.8676,
MIN, 3797.6145,1.4607,0.8621,
MAX, 3975.7559,1.4648,0.8724,
% STDDEV,  0.9083,  0.0680,  0.2624,
STDDEV,   35.2137,0.0010,0.0023,
3 % STDDEV,  2.7248,  0.2039,  0.7871,
3 STDDEV,  105.6411,0.0030,0.0068,
RANGE,  178.1414,0.0041,0.0103,
Site #,Value,Value,Value, X , Y ,
1, 3853.1228,1.4624,0.8717,-147.0000,  0.0000,
2, 3860.6213,1.4619,0.8701,-128.6250,-36.7500,
3, 3851.0671,1.4615,0.8689,-128.6250, 36.7500,
4, 3866.0913,1.4613,0.8693,-110.2500, 73.5000,
5, 3871.9048,1.4616,0.8646,-110.2500,  0.0000,
6, 3875.1831,1.4623,0.8665,-110.2500,-73.5000,
7, 3912.9917,1.4636,0.8680,-103.9448,-103.9448,
8, 3810.9976,1.4607,0.8706,-103.9448,103.9448,
9, 3888.4155,1.4614,0.8669,-73.5000, 91.8750,
10, 3867.2859,1.4609,0.8641,-73.5000, 18.3750,
11, 3893.7744,1.4614,0.8670,-91.8750,-36.7500,
12, 3893.0496,1.4619,0.8692,-36.7500,-110.2500,
13, 3873.3652,1.4614,0.8646,-36.7500,-55.1250,
14, 3834.7708,1.4610,0.8684,-36.7500,-18.3750,
15, 3885.3230,1.4609,0.8677,-36.7500, 73.5000,
16, 3887.5356,1.4615,0.8651,-36.7500,110.2500,
17, 3848.9287,1.4612,0.8684,-18.3750, 36.7500,
18, 3798.5017,1.4608,0.8698,  0.0000,147.0000,
19, 3797.6145,1.4612,0.8689,  0.0000,  0.0000,
20, 3975.7559,1.4647,0.8621,  0.0000,-147.0000,
21, 3846.8132,1.4614,0.8673, 18.3750,-36.7500,
22, 3885.2375,1.4621,0.8657, 36.7500,-110.2500,
23, 3877.0498,1.4618,0.8680, 36.7500,-73.5000,
24, 3860.3486,1.4613,0.8690, 36.7500, 18.3750,
25, 3884.4993,1.4615,0.8670, 36.7500, 55.1250,
26, 3889.5649,1.4616,0.8691, 36.7500,110.2500,
27, 3911.3960,1.4614,0.8645, 91.8750, 36.7500,
28, 3889.2991,1.4614,0.8683, 73.5000,-18.3750,
29, 3897.3811,1.4621,0.8653, 73.5000,-91.8750,
30, 3953.4900,1.4648,0.8645,103.9448,-103.9448,
31, 3851.8328,1.4628,0.8724,103.9448,103.9448,
32, 3891.2510,1.4627,0.8660,110.2500,-73.5000,
33, 3901.2354,1.4618,0.8673,110.2500,  0.0000,
34, 3883.0972,1.4620,0.8696,110.2500, 73.5000,
35, 3891.0603,1.4625,0.8677,128.6250,-36.7500,
36, 3883.6340,1.4622,0.8699,128.6250, 36.7500,
37, 3905.4678,1.4640,0.8691,147.0000,  0.0000,
