Repository: franko/waferplot-js

# Waferplot-js

A simple HTML application using the [three.js](http://threejs.org/) library to create a 3D plot of measurements made on a wafer surface.
The data can be plotted either as a 3D plot or as a contour plot.

It works by loading a measurement file in CSV format and plot any of the parameters versus the X and Ys.
In addition to plain csv in tabular form the application is able to load directly data coming from some well-known ellipsometers and reflectometers for the semiconductor industry.

File: examples/Q515100_LDDSE_PRESPACZ2B.csv (part 2 of 3)
MEAS SET,SOI: C028Z-STI-OXIPAD,
MATERIAL,"Thermal SiO2 {W}",
SITE,1,
RESULT TYPE,3rd Thickness,2nd Thickness,1st Thickness,GOF ,
10,  168.1170,  410.5324, 2574.9944,3.8757,0.6311, 44.1960,-110.8560,
11,  169.9386,  411.5832, 2517.0437,3.8757,0.6353,-59.3880,-110.8560,
12,  176.0605,  409.2900, 2449.3994,3.8761,0.6432,-111.1800,-80.5680,
13,  177.4953,  408.9295, 2449.6611,3.8761,0.6433,-137.0760,-19.9920,
14,  168.9961,  409.8199, 2472.7119,3.8760,0.6364,-111.1800, 40.5840,
15,  164.2309,  409.9727, 2466.7751,3.8758,0.6358,-33.4920,101.1600,
16,  164.2062,  409.9918, 2462.2878,3.8760,0.6385, 18.3000,101.1600,
17,  164.8799,  410.8149, 2504.2222,3.8758,0.6340, 95.9880, 40.5840,

WAFER ID,"HF02078012",
LOT ID,"Q515100",
Cassette,Left,
SLOT,12,
STATUS,"",
DATA TYPE,SE,
RECIPE,"C028Z/BTH_LDDSE_PRESPACZ2B_Z",
RCP CNT,1,
MEAS SET,SOI: C028Z-STI-OXIPAD,
MATERIAL,"Thermal SiO2 {W}",
SITE,1,
RESULT TYPE,3rd Thickness,2nd Thickness,1st Thickness,GOF ,
MEAN,   24.0225,   92.9483,  257.2132,0.8884,
MIN,   22.5860,   88.7271,  253.0410,0.8777,
MAX,   24.9540,   95.6848,  260.8398,0.8941,
% STDDEV,  2.9539,  1.8290,  1.0360,  0.4828,
STDDEV,    0.7096,    1.7000,    2.6647,0.0043,
3 % STDDEV,  8.8618,  5.4870,  3.1079,  1.4483,
3 STDDEV,    2.1288,    5.1000,    7.9940,0.0129,
RANGE,    2.3681,    6.9577,    7.7988,0.0164,
Site #,Value,Value,Value,Value, X , Y ,
1,   24.7329,   93.7452,  259.9529,0.8892, -7.2360,-19.9920,
2,   24.7602,   90.4350,  258.4442,0.8815, 70.4520,-19.9920,
3,   24.4076,   93.7076,  257.1026,0.8878, 18.6600,-80.5680,
4,   24.0644,   92.1517,  255.8623,0.8855,-59.0280,-80.5680,
5,   23.8011,   94.2900,  258.2611,0.8941,-84.9240, 10.2960,
6,   24.5745,   93.9096,  260.8175,0.8926,-33.1320, 70.8720,
7,   24.9540,   92.2108,  260.8398,0.8888, 44.5560, 40.5840,
8,   23.5345,   91.8158,  255.4845,0.8890,122.2440,-19.9920,
9,   23.2785,   88.7271,  254.7688,0.8777, 96.3480,-80.5680,
10,   23.7469,   91.8100,  254.6420,0.8873, 44.5560,-110.8560,
11,   23.6073,   92.5973,  254.3569,0.8845,-59.0280,-110.8560,
12,   23.0173,   95.6848,  253.1208,0.8921,-110.8200,-80.5680,
13,   22.5860,   95.2345,  253.0410,0.8932,-136.7160,-19.9920,
14,   23.4088,   93.6340,  257.3609,0.8903,-110.8200, 40.5840,
15,   24.5361,   93.7652,  259.9921,0.8913,-33.1320,101.1600,
16,   24.6996,   93.5943,  260.0833,0.8878, 18.6600,101.1600,
17,   24.6731,   92.8083,  258.4929,0.8907, 96.3480, 40.5840,

WAFER ID,"HF02078012",
LOT ID,"Q515100",
Cassette,Left,
SLOT,12,
STATUS,"",
DATA TYPE,SE,
RECIPE,"C028Z/BTH_LDDSE_PRESPACZ2B_Z",
RCP CNT,1,
MEAS SET,C028-GATE-DEPPOLY,
MATERIAL,"Thermal SiO2",
SITE,1,
RESULT TYPE,3rd Thickness,2nd Thickness,1st Thickness,2nd RI @ 633.0nm,GOF ,
MEAN,  162.8117,  411.2606, 2545.6208,3.8755,0.6323,
MIN,  148.3606,  409.0792, 2363.2329,3.8750,0.6255,
MAX,  173.5038,  414.1506, 2645.0601,3.8761,0.6560,
% STDDEV,  3.5511,  0.2949,  2.9444,  0.0078,  1.2607,
STDDEV,    5.7817,    1.2126,   74.9521,0.0003,0.0080,
3 % STDDEV, 10.6534,  0.8846,  8.8331,  0.0235,  3.7820,
3 STDDEV,   17.3450,    3.6379,  224.8562,0.0009,0.0239,
RANGE,   25.1432,    5.0715,  281.8271,0.0011,0.0304,
Site #,Value,Value,Value,Value,Value, X , Y ,
1,  148.3606,  412.9725, 2584.8047,3.8754,0.6285, -7.5960,-19.9920,
2,  160.9847,  411.1526, 2543.4270,3.8757,0.6290, 70.0920,-19.9920,
3,  163.4012,  412.1273, 2556.0215,3.8755,0.6309, 18.3000,-80.5680,
4,  166.8375,  410.8717, 2557.0947,3.8755,0.6354,-59.3880,-80.5680,
5,  166.1119,  411.5888, 2603.6711,3.8752,0.6281,-85.2840, 10.2960,
6,  160.4441,  411.3480, 2636.2810,3.8752,0.6280,-33.4920, 70.8720,
7,  154.9511,  414.1506, 2574.6270,3.8753,0.6261, 44.1960, 40.5840,
8,  162.4419,  410.3590, 2516.1643,3.8758,0.6321,121.8840,-19.9920,
9,  162.7999,  410.8732, 2525.0833,3.8758,0.6293, 95.9880,-80.5680,
10,  163.9770,  411.1594, 2549.1553,3.8756,0.6317, 44.1960,-110.8560,
11,  166.4603,  411.9492, 2499.3052,3.8757,0.6340,-59.3880,-110.8560,
12,  173.5038,  409.1520, 2363.2329,3.8760,0.6560,-111.1800,-80.5680,
13,  171.9071,  409.0792, 2393.9167,3.8761,0.6481,-137.0760,-19.9920,
14,  162.7873,  410.7338, 2577.6467,3.8755,0.6273,-111.1800, 40.5840,
15,  159.6415,  411.3392, 2645.0601,3.8750,0.6255,-33.4920,101.1600,
16,  160.3771,  410.9143, 2615.6775,3.8753,0.6298, 18.3000,101.1600,
17,  162.8119,  411.6594, 2534.3862,3.8756,0.6298, 95.9880, 40.5840,

WAFER ID,"HF02078013",
LOT ID,"Q515100",
Cassette,Left,
SLOT,13,
STATUS,"",
DATA TYPE,SE,
RECIPE,"C028Z/BTH_LDDSE_PRESPACZ2B_Z",
RCP CNT,1,
MEAS SET,SOI: C028Z-STI-OXIPAD,
MATERIAL,"Thermal SiO2 {W}",
SITE,1,
RESULT TYPE,3rd Thickness,2nd Thickness,1st Thickness,GOF ,
MEAN,   24.0452,   92.3872,  257.1189,0.8872,
MIN,   22.6858,   87.9000,  252.4835,0.8744,
MAX,   24.9861,   95.7094,  260.7650,0.8945,
% STDDEV,  2.8832,  1.9555,  1.0398,  0.5883,
STDDEV,    0.6933,    1.8066,    2.6734,0.0052,
3 % STDDEV,  8.6497,  5.8666,  3.1193,  1.7648,
3 STDDEV,    2.0798,    5.4199,    8.0203,0.0157,
RANGE,    2.3003,    7.8094,    8.2814,0.0201,
Site #,Value,Value,Value,Value, X , Y ,
1,   24.8014,   92.5776,  259.9634,0.8860, -7.2360,-19.9920,
2,   24.6916,   89.2514,  258.4754,0.8775, 70.4520,-19.9920,
3,   24.4064,   92.5062,  257.1469,0.8874, 18.6600,-80.5680,
4,   24.0229,   93.0485,  256.1227,0.8895,-59.0280,-80.5680,
5,   23.8281,   93.2345,  257.9826,0.8885,-84.9240, 10.2960,
6,   24.5723,   93.7821,  260.6184,0.8943,-33.1320, 70.8720,
7,   24.9861,   91.7250,  260.7650,0.8858, 44.5560, 40.5840,
8,   23.5507,   91.6033,  255.6129,0.8865,122.2440,-19.9920,
9,   23.3795,   87.9000,  254.6645,0.8744, 96.3480,-80.5680,
10,   23.7207,   91.3644,  254.7892,0.8838, 44.5560,-110.8560,
11,   23.6274,   92.9519,  254.5590,0.8875,-59.0280,-110.8560,
12,   22.9995,   95.7094,  252.8956,0.8945,-110.8200,-80.5680,
13,   22.6858,   93.8198,  252.4835,0.8896,-136.7160,-19.9920,
14,   23.5110,   92.7345,  256.6611,0.8889,-110.8200, 40.5840,
15,   24.5377,   93.3228,  259.5690,0.8935,-33.1320,101.1600,
16,   24.7435,   93.6571,  260.1710,0.8892, 18.6600,101.1600,
17,   24.7044,   91.3933,  258.5401,0.8862, 96.3480, 40.5840,

WAFER ID,"HF02078013",
LOT ID,"Q515100",
Cassette,Left,
SLOT,13,
STATUS,"",
DATA TYPE,SE,
RECIPE,"C028Z/BTH_LDDSE_PRESPACZ2B_Z",
RCP CNT,1,
MEAS SET,C028-GATE-DEPPOLY,
MATERIAL,"Thermal SiO2",
SITE,1,
RESULT TYPE,3rd Thickness,2nd Thickness,1st Thickness,2nd RI @ 633.0nm,GOF ,
MEAN,  169.8477,  410.5023, 2537.5872,3.8756,0.6341,
MIN,  157.6822,  408.6417, 2370.9189,3.8753,0.6270,
MAX,  177.2564,  413.1516, 2613.5405,3.8761,0.6560,
% STDDEV,  3.4286,  0.2470,  2.7656,  0.0065,  1.2459,
STDDEV,    5.8234,    1.0138,   70.1798,0.0003,0.0079,
3 % STDDEV, 10.2858,  0.7409,  8.2968,  0.0195,  3.7376,
3 STDDEV,   17.4702,    3.0414,  210.5393,0.0008,0.0237,
RANGE,   19.5741,    4.5099,  242.6216,0.0008,0.0290,
Site #,Value,Value,Value,Value,Value, X , Y ,
1,  157.6822,  413.1516, 2571.3611,3.8754,0.6290, -7.5960,-19.9920,
2,  166.9770,  409.9426, 2599.7451,3.8755,0.6302, 70.0920,-19.9920,
3,  166.2377,  410.6903, 2597.1975,3.8753,0.6307, 18.3000,-80.5680,
4,  171.9425,  410.3441, 2572.8828,3.8754,0.6338,-59.3880,-80.5680,
5,  174.3044,  410.6123, 2556.3499,3.8756,0.6308,-85.2840, 10.2960,
6,  177.2564,  410.2505, 2531.3916,3.8758,0.6346,-33.4920, 70.8720,
7,  166.9237,  411.7935, 2586.7285,3.8754,0.6304, 44.1960, 40.5840,
8,  163.5058,  410.1036, 2574.0339,3.8755,0.6297,121.8840,-19.9920,
9,  163.8404,  409.9904, 2601.8389,3.8754,0.6270, 95.9880,-80.5680,
10,  164.2100,  410.4554, 2613.5405,3.8754,0.6294, 44.1960,-110.8560,
11,  166.9711,  411.3944, 2532.0603,3.8757,0.6366,-59.3880,-110.8560,
12,  171.0268,  409.0535, 2386.9133,3.8761,0.6515,-111.1800,-80.5680,
13,  176.9935,  408.6417, 2370.9189,3.8761,0.6560,-137.0760,-19.9920,
14,  175.8290,  410.0876, 2501.1604,3.8758,0.6323,-111.1800, 40.5840,
15,  176.3912,  410.4115, 2512.9475,3.8758,0.6304,-33.4920,101.1600,
16,  175.7997,  410.5235, 2487.5786,3.8759,0.6374, 18.3000,101.1600,
17,  171.5194,  411.0928, 2542.3325,3.8756,0.6304, 95.9880, 40.5840,

WAFER ID,"HF02078014",
LOT ID,"Q515100",
Cassette,Left,
SLOT,14,
STATUS,"",
DATA TYPE,SE,
RECIPE,"C028Z/BTH_LDDSE_PRESPACZ2B_Z",
RCP CNT,1,
MEAS SET,SOI: C028Z-STI-OXIPAD,
MATERIAL,"Thermal SiO2 {W}",
SITE,1,
RESULT TYPE,3rd Thickness,2nd Thickness,1st Thickness,GOF ,
MEAN,   24.1035,   91.1447,  257.1768,0.8850,
MIN,   22.7162,   88.1949,  252.4072,0.8791,
MAX,   25.0744,   93.5622,  260.8650,0.8909,
% STDDEV,  2.9108,  1.5958,  1.0851,  0.4442,
STDDEV,    0.7016,    1.4545,    2.7907,0.0039,
3 % STDDEV,  8.7323,  4.7874,  3.2554,  1.3326,
3 STDDEV,    2.1048,    4.3635,    8.3720,0.0118,
RANGE,    2.3582,    5.3672,    8.4579,0.0118,
Site #,Value,Value,Value,Value, X , Y ,
1,   24.8281,   91.7750,  259.9884,0.8869, -7.2360,-19.9920,
2,   24.7241,   88.8273,  258.7051,0.8791, 70.4520,-19.9920,
3,   24.5060,   91.4906,  257.2323,0.8884, 18.6600,-80.5680,
4,   24.1227,   90.6314,  255.8459,0.8795,-59.0280,-80.5680,
5,   23.8611,   92.0007,  258.0219,0.8868,-84.9240, 10.2960,
6,   24.7048,   92.5439,  260.7875,0.8909,-33.1320, 70.8720,
7,   25.0744,   90.1151,  260.8650,0.8805, 44.5560, 40.5840,
8,   23.5761,   90.6056,  255.7277,0.8860,122.2440,-19.9920,
9,   23.4477,   88.1949,  254.9385,0.8797, 96.3480,-80.5680,
10,   23.8013,   90.2182,  254.7228,0.8840, 44.5560,-110.8560,
11,   23.6966,   90.3548,  254.1427,0.8803,-59.0280,-110.8560,
12,   23.0730,   93.5622,  252.6010,0.8879,-110.8200,-80.5680,
13,   22.7162,   92.4378,  252.4072,0.8860,-136.7160,-19.9920,
14,   23.5118,   91.7862,  257.0917,0.8889,-110.8200, 40.5840,
15,   24.5194,   92.9937,  259.9044,0.8898,-33.1320,101.1600,
16,   24.7925,   91.9755,  260.1673,0.8869, 18.6600,101.1600,
17,   24.8042,   89.9464,  258.8563,0.8826, 96.3480, 40.5840,

WAFER ID,"HF02078014",
LOT ID,"Q515100",
Cassette,Left,
SLOT,14,
STATUS,"",
DATA TYPE,SE,
RECIPE,"C028Z/BTH_LDDSE_PRESPACZ2B_Z",
RCP CNT,1,
MEAS SET,C028-GATE-DEPPOLY,
MATERIAL,"Thermal SiO2",
SITE,1,
RESULT TYPE,3rd Thickness,2nd Thickness,1st Thickness,2nd RI @ 633.0nm,GOF ,
MEAN,  179.5512,  411.3809, 2538.7539,3.8757,0.6356,
MIN,  165.7802,  409.2392, 2351.6750,3.8753,0.6295,
MAX,  183.3535,  415.0382, 2592.0901,3.8762,0.6575,
% STDDEV,  2.4554,  0.3344,  2.8661,  0.0057,  1.2210,
STDDEV,    4.4086,    1.3755,   72.7631,0.0002,0.0078,
3 % STDDEV,  7.3661,  1.0031,  8.5983,  0.0172,  3.6631,
3 STDDEV,   13.2258,    4.1264,  218.2894,0.0007,0.0233,
RANGE,   17.5734,    5.7990,  240.4150,0.0009,0.0279,
Site #,Value,Value,Value,Value,Value, X , Y ,
1,  165.7802,  412.9452, 2542.2610,3.8758,0.6315, -7.5960,-19.9920,
2,  180.0607,  411.2437, 2566.1558,3.8758,0.6337, 70.0920,-19.9920,
3,  181.8354,  412.9134, 2589.8184,3.8756,0.6373, 18.3000,-80.5680,
4,  178.2068,  410.8528, 2585.7441,3.8755,0.6353,-59.3880,-80.5680,
5,  179.6034,  411.4801, 2554.7124,3.8757,0.6314,-85.2840, 10.2960,
6,  183.2394,  411.2057, 2585.6072,3.8756,0.6332,-33.4920, 70.8720,
7,  175.5455,  415.0382, 2590.3828,3.8753,0.6321, 44.1960, 40.5840,
8,  182.6252,  410.2901, 2532.7666,3.8758,0.6330,121.8840,-19.9920,
9,  183.3535,  410.5345, 2540.1904,3.8758,0.6327, 95.9880,-80.5680,
10,  179.8268,  411.2807, 2592.0901,3.8755,0.6296, 44.1960,-110.8560,
11,  174.6471,  412.4568, 2512.3555,3.8756,0.6360,-59.3880,-110.8560,
12,  177.8248,  409.6321, 2351.6750,3.8760,0.6575,-111.1800,-80.5680,
13,  181.6845,  409.2392, 2366.9199,3.8762,0.6531,-137.0760,-19.9920,
14,  180.7166,  410.6296, 2510.7148,3.8759,0.6333,-111.1800, 40.5840,
15,  183.0075,  410.9879, 2578.7141,3.8756,0.6295,-33.4920,101.1600,
16,  183.0511,  410.9711, 2590.1396,3.8755,0.6357, 18.3000,101.1600,
17,  181.3618,  411.7742, 2568.5679,3.8755,0.6306, 95.9880, 40.5840,

WAFER ID,"HF02078015",
LOT ID,"Q515100",
Cassette,Left,
SLOT,15,
STATUS,"",
DATA TYPE,SE,
RECIPE,"C028Z/BTH_LDDSE_PRESPACZ2B_Z",
RCP CNT,1,
MEAS SET,SOI: C028Z-STI-OXIPAD,
MATERIAL,"Thermal SiO2 {W}",
SITE,1,
RESULT TYPE,3rd Thickness,2nd Thickness,1st Thickness,GOF ,
MEAN,   24.0809,   92.3156,  257.0562,0.8878,
MIN,   22.6483,   88.3731,  252.4861,0.8784,
MAX,   25.0743,   94.7772,  261.0246,0.8942,
% STDDEV,  2.9845,  1.8173,  1.0916,  0.5213,
STDDEV,    0.7187,    1.6776,    2.8060,0.0046,
3 % STDDEV,  8.9536,  5.4518,  3.2748,  1.5640,
3 STDDEV,    2.1561,    5.0329,    8.4180,0.0139,
RANGE,    2.4261,    6.4041,    8.5385,0.0158,
Site #,Value,Value,Value,Value, X , Y ,
1,   24.8363,   93.6457,  259.9521,0.8908, -7.2360,-19.9920,
2,   24.7167,   89.7084,  258.1968,0.8800, 70.4520,-19.9920,
3,   24.5361,   92.4906,  257.1258,0.8880, 18.6600,-80.5680,
4,   24.1363,   91.8372,  255.9427,0.8835,-59.0280,-80.5680,
5,   23.9211,   93.5458,  258.3506,0.8893,-84.9240, 10.2960,
6,   24.6700,   93.2653,  261.0246,0.8926,-33.1320, 70.8720,
7,   25.0743,   90.9863,  260.5221,0.8840, 44.5560, 40.5840,
8,   23.5581,   91.7479,  255.0262,0.8884,122.2440,-19.9920,
9,   23.4119,   88.3731,  254.2729,0.8784, 96.3480,-80.5680,
10,   23.7467,   90.9076,  254.4325,0.8864, 44.5560,-110.8560,
11,   23.7313,   91.6243,  254.2533,0.8830,-59.0280,-110.8560,
12,   22.9696,   94.7772,  252.6809,0.8917,-110.8200,-80.5680,
13,   22.6483,   93.6875,  252.4861,0.8920,-136.7160,-19.9920,
14,   23.4355,   93.3543,  257.3156,0.8924,-110.8200, 40.5840,
15,   24.4748,   94.2144,  259.9031,0.8942,-33.1320,101.1600,
16,   24.7544,   93.2739,  260.0427,0.8904, 18.6600,101.1600,
17,   24.7535,   91.9250,  258.4278,0.8883, 96.3480, 40.5840,

WAFER ID,"HF02078015",
LOT ID,"Q515100",
Cassette,Left,
SLOT,15,
STATUS,"",
DATA TYPE,SE,
RECIPE,"C028Z/BTH_LDDSE_PRESPACZ2B_Z",
RCP CNT,1,
MEAS SET,C028-GATE-DEPPOLY,
MATERIAL,"Thermal SiO2",
SITE,1,
RESULT TYPE,3rd Thickness,2nd Thickness,1st Thickness,2nd RI @ 633.0nm,GOF ,
MEAN,  166.9546,  412.3556, 2547.8875,3.8755,0.6324,
MIN,  153.9698,  410.0015, 2422.7747,3.8751,0.6264,
MAX,  174.3342,  415.6996, 2631.4338,3.8762,0.6458,
% STDDEV,  3.4970,  0.3247,  2.8419,  0.0094,  0.8003,
STDDEV,    5.8384,    1.3389,   72.4090,0.0004,0.0051,
3 % STDDEV, 10.4910,  0.9741,  8.5258,  0.0283,  2.4008,
3 STDDEV,   17.5153,    4.0167,  217.2269,0.0011,0.0152,
RANGE,   20.3643,    5.6981,  208.6592,0.0010,0.0194,
Site #,Value,Value,Value,Value,Value, X , Y ,
1,  153.9698,  414.1041, 2631.4338,3.8753,0.6313, -7.5960,-19.9920,
2,  164.2255,  412.3181, 2624.2559,3.8752,0.6311, 70.0920,-19.9920,
3,  162.6402,  413.5778, 2618.6868,3.8751,0.6305, 18.3000,-80.5680,
4,  169.2549,  411.9951, 2612.0251,3.8752,0.6345,-59.3880,-80.5680,
5,  171.8531,  412.9879, 2626.4817,3.8752,0.6300,-85.2840, 10.2960,
6,  174.3342,  412.6111, 2577.7085,3.8754,0.6277,-33.4920, 70.8720,
7,  164.1139,  415.6996, 2613.7886,3.8751,0.6290, 44.1960, 40.5840,
8,  161.1745,  411.6077, 2541.4949,3.8755,0.6284,121.8840,-19.9920,
9,  161.4685,  411.9351, 2580.5833,3.8753,0.6264, 95.9880,-80.5680,
10,  162.0999,  412.1834, 2570.6394,3.8755,0.6279, 44.1960,-110.8560,
11,  163.7052,  412.5542, 2527.9097,3.8754,0.6316,-59.3880,-110.8560,
12,  167.5790,  410.2436, 2429.1772,3.8760,0.6401,-111.1800,-80.5680,
13,  173.5387,  410.0015, 2422.7747,3.8762,0.6458,-137.0760,-19.9920,
14,  173.1527,  411.3468, 2476.3931,3.8760,0.6338,-111.1800, 40.5840,
15,  173.5413,  411.9456, 2462.2856,3.8760,0.6345,-33.4920,101.1600,
16,  172.5691,  412.0580, 2470.9932,3.8760,0.6385, 18.3000,101.1600,
17,  169.0082,  412.8759, 2527.4551,3.8756,0.6300, 95.9880, 40.5840,

WAFER ID,"HF02078016",
LOT ID,"Q515100",
Cassette,Left,
SLOT,16,
STATUS,"",
DATA TYPE,SE,
RECIPE,"C028Z/BTH_LDDSE_PRESPACZ2B_Z",
RCP CNT,1,
MEAS SET,SOI: C028Z-STI-OXIPAD,
MATERIAL,"Thermal SiO2 {W}",
SITE,1,
RESULT TYPE,3rd Thickness,2nd Thickness,1st Thickness,GOF ,
MEAN,   24.0876,   91.9912,  256.9335,0.8870,
MIN,   22.6333,   88.5419,  252.0289,0.8805,
MAX,   25.1400,   95.1939,  260.5572,0.8931,
% STDDEV,  3.0655,  1.6510,  1.0894,  0.3510,
STDDEV,    0.7384,    1.5187,    2.7990,0.0031,
3 % STDDEV,  9.1965,  4.9529,  3.2681,  1.0529,
3 STDDEV,    2.2152,    4.5562,    8.3969,0.0093,
RANGE,    2.5067,    6.6519,    8.5283,0.0126,
Site #,Value,Value,Value,Value, X , Y ,
1,   24.8845,   92.2573,  260.5572,0.8867, -7.2360,-19.9920,
2,   24.7920,   89.7624,  258.5893,0.8829, 70.4520,-19.9920,
3,   24.5291,   91.5349,  257.3536,0.8837, 18.6600,-80.5680,
4,   24.1222,   91.0891,  256.1931,0.8832,-59.0280,-80.5680,
5,   23.9032,   92.7467,  258.5194,0.8879,-84.9240, 10.2960,
6,   24.6930,   92.7029,  260.3111,0.8899,-33.1320, 70.8720,
7,   25.1400,   90.9433,  260.4628,0.8854, 44.5560, 40.5840,
8,   23.5619,   90.9573,  254.8706,0.8863,122.2440,-19.9920,
9,   23.3797,   88.5419,  254.1984,0.8805, 96.3480,-80.5680,
10,   23.7521,   91.3340,  254.5358,0.8883, 44.5560,-110.8560,
11,   23.6735,   92.3512,  254.3556,0.8874,-59.0280,-110.8560,
12,   22.9771,   95.1939,  252.2333,0.8931,-110.8200,-80.5680,
13,   22.6333,   93.4802,  252.0289,0.8888,-136.7160,-19.9920,
14,   23.4513,   92.4424,  257.0058,0.8886,-110.8200, 40.5840,
15,   24.4463,   93.1052,  259.2504,0.8896,-33.1320,101.1600,
16,   24.7821,   93.0256,  259.1824,0.8892, 18.6600,101.1600,
17,   24.7680,   92.3823,  258.2226,0.8882, 96.3480, 40.5840,

WAFER ID,"HF02078016",
LOT ID,"Q515100",
Cassette,Left,
SLOT,16,
STATUS,"",
DATA TYPE,SE,
RECIPE,"C028Z/BTH_LDDSE_PRESPACZ2B_Z",
RCP CNT,1,
MEAS SET,C028-GATE-DEPPOLY,
MATERIAL,"Thermal SiO2",
SITE,1,
RESULT TYPE,3rd Thickness,2nd Thickness,1st Thickness,2nd RI @ 633.0nm,GOF ,
MEAN,  178.5283,  410.0242, 2536.0798,3.8757,0.6361,
MIN,  161.6485,  407.8467, 2307.3684,3.8753,0.6274,
MAX,  183.3629,  412.3450, 2631.2402,3.8761,0.6626,
% STDDEV,  2.8586,  0.2560,  3.2128,  0.0057,  1.4313,
STDDEV,    5.1034,    1.0495,   81.4798,0.0002,0.0091,
3 % STDDEV,  8.5758,  0.7679,  9.6385,  0.0172,  4.2939,
3 STDDEV,   15.3103,    3.1484,  244.4395,0.0007,0.0273,
RANGE,   21.7144,    4.4983,  323.8718,0.0008,0.0352,
Site #,Value,Value,Value,Value,Value, X , Y ,
1,  161.6485,  412.3450, 2551.7195,3.8756,0.6304, -7.5960,-19.9920,
2,  178.1540,  409.4137, 2587.8308,3.8757,0.6344, 70.0920,-19.9920,
3,  181.3334,  410.0342, 2527.2820,3.8759,0.6398, 18.3000,-80.5680,
4,  180.2264,  409.9124, 2516.9480,3.8759,0.6389,-59.3880,-80.5680,
5,  177.0663,  410.1894, 2588.6277,3.8755,0.6295,-85.2840, 10.2960,
6,  178.8317,  410.2079, 2631.2402,3.8753,0.6281,-33.4920, 70.8720,
7,  171.6105,  411.3180, 2615.8601,3.8754,0.6306, 44.1960, 40.5840,
8,  181.6064,  409.5127, 2552.8882,3.8758,0.6330,121.8840,-19.9920,
9,  183.3334,  409.2806, 2508.9700,3.8760,0.6344, 95.9880,-80.5680,
10,  180.5992,  410.1768, 2541.7053,3.8758,0.6349, 44.1960,-110.8560,
11,  177.6697,  410.2863, 2473.6665,3.8760,0.6434,-59.3880,-110.8560,
12,  180.3634,  407.8467, 2307.3684,3.8759,0.6626,-111.1800,-80.5680,
13,  183.3629,  408.1574, 2394.8472,3.8761,0.6511,-137.0760,-19.9920,
14,  179.8866,  410.1540, 2585.3523,3.8756,0.6274,-111.1800, 40.5840,
15,  179.5556,  410.3732, 2585.8513,3.8755,0.6299,-33.4920,101.1600,
16,  179.9060,  410.3023, 2566.7480,3.8756,0.6325, 18.3000,101.1600,
17,  179.8277,  410.9000, 2576.4524,3.8757,0.6330, 95.9880, 40.5840,

WAFER ID,"HF02078017",
LOT ID,"Q515100",
Cassette,Left,
SLOT,17,
STATUS,"",
DATA TYPE,SE,
RECIPE,"C028Z/BTH_LDDSE_PRESPACZ2B_Z",
RCP CNT,1,
MEAS SET,SOI: C028Z-STI-OXIPAD,
MATERIAL,"Thermal SiO2 {W}",
SITE,1,
RESULT TYPE,3rd Thickness,2nd Thickness,1st Thickness,GOF ,
MEAN,   24.0912,   91.7823,  256.8497,0.8868,
MIN,   22.6489,   88.7231,  252.1956,0.8791,
MAX,   25.0978,   95.3107,  260.4037,0.8960,
% STDDEV,  3.0298,  1.7731,  1.0657,  0.5309,
STDDEV,    0.7299,    1.6274,    2.7373,0.0047,
3 % STDDEV,  9.0893,  5.3192,  3.1972,  1.5928,
3 STDDEV,    2.1897,    4.8821,    8.2120,0.0141,
RANGE,    2.4490,    6.5876,    8.2080,0.0169,
Site #,Value,Value,Value,Value, X , Y ,
1,   24.9234,   91.9967,  260.3325,0.8880, -7.2360,-19.9920,
2,   24.8503,   89.6600,  258.4036,0.8825, 70.4520,-19.9920,
3,   24.4843,   91.3820,  257.5015,0.8826, 18.6600,-80.5680,
4,   24.1422,   90.3395,  255.9987,0.8813,-59.0280,-80.5680,
5,   23.7750,   93.1212,  258.5359,0.8895,-84.9240, 10.2960,
6,   24.6597,   92.1826,  260.4037,0.8866,-33.1320, 70.8720,
7,   25.0978,   90.3376,  260.3869,0.8847, 44.5560, 40.5840,
8,   23.5907,   90.9540,  254.7506,0.8850,122.2440,-19.9920,
9,   23.3452,   88.7231,  254.1517,0.8791, 96.3480,-80.5680,
10,   23.7924,   90.6116,  254.5847,0.8843, 44.5560,-110.8560,
11,   23.7039,   92.0986,  254.2860,0.8855,-59.0280,-110.8560,
12,   23.0288,   95.3107,  252.2464,0.8960,-110.8200,-80.5680,
13,   22.6489,   93.8072,  252.1956,0.8943,-136.7160,-19.9920,
14,   23.4985,   92.7876,  256.7941,0.8902,-110.8200, 40.5840,
15,   24.4887,   93.1422,  258.8567,0.8936,-33.1320,101.1600,
16,   24.7358,   92.4588,  258.9758,0.8876, 18.6600,101.1600,
17,   24.7853,   91.3849,  258.0410,0.8845, 96.3480, 40.5840,

WAFER ID,"HF02078017",
LOT ID,"Q515100",
Cassette,Left,
SLOT,17,
STATUS,"",
DATA TYPE,SE,
RECIPE,"C028Z/BTH_LDDSE_PRESPACZ2B_Z",
RCP CNT,1,
MEAS SET,C028-GATE-DEPPOLY,
MATERIAL,"Thermal SiO2",
SITE,1,
RESULT TYPE,3rd Thickness,2nd Thickness,1st Thickness,2nd RI @ 633.0nm,GOF ,
MEAN,  174.1759,  410.5630, 2539.2314,3.8757,0.6360,
MIN,  161.6285,  408.3503, 2347.9448,3.8752,0.6287,
MAX,  180.4012,  414.3442, 2626.9226,3.8761,0.6572,
% STDDEV,  2.6610,  0.3341,  3.3891,  0.0078,  1.2394,
STDDEV,    4.6348,    1.3716,   86.0565,0.0003,0.0079,
3 % STDDEV,  7.9830,  1.0022, 10.1672,  0.0234,  3.7181,
3 STDDEV,   13.9045,    4.1148,  258.1696,0.0009,0.0236,
RANGE,   18.7727,    5.9939,  278.9778,0.0009,0.0285,
Site #,Value,Value,Value,Value,Value, X , Y ,
1,  161.6285,  412.4661, 2603.2983,3.8755,0.6325, -7.5960,-19.9920,
2,  175.3637,  410.2783, 2607.7307,3.8755,0.6328, 70.0920,-19.9920,
3,  177.7664,  411.3642, 2517.5649,3.8760,0.6359, 18.3000,-80.5680,
4,  179.2545,  409.9358, 2521.8369,3.8758,0.6380,-59.3880,-80.5680,
5,  174.0614,  411.0883, 2565.6567,3.8756,0.6307,-85.2840, 10.2960,
6,  172.1960,  410.5937, 2615.0974,3.8754,0.6287,-33.4920, 70.8720,
7,  168.9781,  414.3442, 2626.9226,3.8752,0.6292, 44.1960, 40.5840,
8,  176.2558,  409.8281, 2588.9822,3.8755,0.6332,121.8840,-19.9920,
9,  178.9303,  409.6267, 2515.6147,3.8761,0.6368, 95.9880,-80.5680,
10,  175.8911,  410.0646, 2509.2202,3.8760,0.6371, 44.1960,-110.8560,
11,  178.3348,  411.2730, 2446.7590,3.8760,0.6432,-59.3880,-110.8560,
12,  180.4012,  408.8279, 2347.9448,3.8761,0.6572,-111.1800,-80.5680,
13,  174.5388,  408.3503, 2363.3499,3.8760,0.6512,-137.0760,-19.9920,
14,  170.8736,  409.8109, 2514.1743,3.8759,0.6320,-111.1800, 40.5840,
15,  170.4189,  410.3135, 2603.2539,3.8754,0.6303,-33.4920,101.1600,
16,  172.1526,  410.5511, 2616.5818,3.8753,0.6317, 18.3000,101.1600,
17,  173.9443,  410.8541, 2602.9478,3.8755,0.6306, 95.9880, 40.5840,

WAFER ID,"HF02078018",
LOT ID,"Q515100",
Cassette,Left,
SLOT,18,
STATUS,"",
DATA TYPE,SE,
RECIPE,"C028Z/BTH_LDDSE_PRESPACZ2B_Z",
RCP CNT,1,
MEAS SET,SOI: C028Z-STI-OXIPAD,
MATERIAL,"Thermal SiO2 {W}",
SITE,1,
RESULT TYPE,3rd Thickness,2nd Thickness,1st Thickness,GOF ,
MEAN,   24.1128,   91.8729,  256.8188,0.8867,
MIN,   22.6805,   88.8579,  252.0587,0.8763,
MAX,   25.2017,   94.6563,  260.2775,0.8941,
% STDDEV,  3.0438,  1.7075,  1.0446,  0.5177,
STDDEV,    0.7339,    1.5688,    2.6826,0.0046,
3 % STDDEV,  9.1314,  5.1226,  3.1337,  1.5531,
3 STDDEV,    2.2018,    4.7063,    8.0479,0.0138,
RANGE,    2.5212,    5.7985,    8.2188,0.0177,
Site #,Value,Value,Value,Value, X , Y ,
1,   24.9693,   91.2119,  260.2775,0.8840, -7.2360,-19.9920,
2,   24.8464,   88.8579,  258.3257,0.8763, 70.4520,-19.9920,
3,   24.5739,   91.5179,  257.4661,0.8856, 18.6600,-80.5680,
4,   24.1221,   90.7990,  256.4625,0.8794,-59.0280,-80.5680,
5,   23.8861,   93.5363,  258.4631,0.8941,-84.9240, 10.2960,
6,   24.6999,   91.9584,  260.2261,0.8868,-33.1320, 70.8720,
7,   25.2017,   90.0668,  260.0374,0.8821, 44.5560, 40.5840,
8,   23.5971,   91.5716,  254.9591,0.8867,122.2440,-19.9920,
9,   23.3815,   89.2501,  254.0950,0.8851, 96.3480,-80.5680,
10,   23.8081,   91.5216,  254.7771,0.8863, 44.5560,-110.8560,
11,   23.8044,   92.2389,  254.0197,0.8876,-59.0280,-110.8560,
12,   23.0468,   94.6563,  252.2742,0.8925,-110.8200,-80.5680,
13,   22.6805,   93.1930,  252.0587,0.8888,-136.7160,-19.9920,
14,   23.4107,   93.6095,  256.7885,0.8923,-110.8200, 40.5840,
15,   24.4026,   92.9794,  258.8211,0.8898,-33.1320,101.1600,
16,   24.6952,   93.1222,  258.8013,0.8899, 18.6600,101.1600,
17,   24.7912,   91.7493,  258.0671,0.8871, 96.3480, 40.5840,

WAFER ID,"HF02078018",
LOT ID,"Q515100",
Cassette,Left,
SLOT,18,
STATUS,"",
DATA TYPE,SE,
RECIPE,"C028Z/BTH_LDDSE_PRESPACZ2B_Z",
RCP CNT,1,
MEAS SET,C028-GATE-DEPPOLY,
MATERIAL,"Thermal SiO2",
SITE,1,
RESULT TYPE,3rd Thickness,2nd Thickness,1st Thickness,2nd RI @ 633.0nm,GOF ,
MEAN,  178.1075,  410.7179, 2544.8157,3.8757,0.6377,
MIN,  166.1524,  408.2836, 2279.0159,3.8751,0.6285,
MAX,  187.6334,  413.8901, 2646.6128,3.8762,0.6700,
% STDDEV,  2.9930,  0.3287,  3.8464,  0.0075,  1.7678,
STDDEV,    5.3307,    1.3500,   97.8842,0.0003,0.0113,
3 % STDDEV,  8.9789,  0.9861, 11.5392,  0.0225,  5.3035,
3 STDDEV,   15.9921,    4.0501,  293.6526,0.0009,0.0338,
RANGE,   21.4810,    5.6065,  367.5969,0.0011,0.0416,
Site #,Value,Value,Value,Value,Value, X , Y ,
1,  166.1524,  412.6897, 2608.5564,3.8755,0.6335, -7.5960,-19.9920,
2,  179.1368,  411.1183, 2608.1858,3.8756,0.6360, 70.0920,-19.9920,
3,  184.2284,  411.6289, 2531.1348,3.8759,0.6397, 18.3000,-80.5680,
4,  181.5730,  410.0944, 2494.9399,3.8759,0.6407,-59.3880,-80.5680,
5,  179.8333,  411.0599, 2577.1741,3.8756,0.6312,-85.2840, 10.2960,
6,  175.1821,  410.5724, 2609.8640,3.8754,0.6315,-33.4920, 70.8720,
7,  171.1999,  413.8901, 2646.6128,3.8751,0.6334, 44.1960, 40.5840,
8,  172.7545,  409.9423, 2579.3398,3.8756,0.6299,121.8840,-19.9920,
9,  178.9607,  410.1823, 2565.6904,3.8758,0.6324, 95.9880,-80.5680,
10,  181.6488,  410.6570, 2569.4192,3.8757,0.6338, 44.1960,-110.8560,
11,  181.7084,  411.3537, 2425.6504,3.8761,0.6480,-59.3880,-110.8560,
12,  187.6334,  408.2836, 2279.0159,3.8759,0.6700,-111.1800,-80.5680,
13,  184.0608,  408.3104, 2379.2173,3.8762,0.6585,-137.0760,-19.9920,
14,  176.6895,  410.3671, 2581.7625,3.8756,0.6285,-111.1800, 40.5840,
15,  176.3452,  410.4688, 2606.6169,3.8754,0.6296,-33.4920,101.1600,
16,  175.9356,  410.3033, 2574.1433,3.8757,0.6340, 18.3000,101.1600,
17,  174.7843,  411.2819, 2624.5422,3.8752,0.6307, 95.9880, 40.5840,

WAFER ID,"HF02078019",
LOT ID,"Q515100",
Cassette,Left,
SLOT,19,
STATUS,"",
DATA TYPE,SE,
RECIPE,"C028Z/BTH_LDDSE_PRESPACZ2B_Z",
RCP CNT,1,
MEAS SET,SOI: C028Z-STI-OXIPAD,
MATERIAL,"Thermal SiO2 {W}",
SITE,1,
RESULT TYPE,3rd Thickness,2nd Thickness,1st Thickness,GOF ,
MEAN,   24.1101,   91.4548,  256.6921,0.8856,
MIN,   22.7548,   88.6307,  251.6826,0.8782,
MAX,   25.2336,   94.6664,  260.3666,0.8925,
% STDDEV,  3.0280,  1.6968,  1.0439,  0.4938,
STDDEV,    0.7300,    1.5518,    2.6796,0.0044,
3 % STDDEV,  9.0839,  5.0903,  3.1316,  1.4813,
3 STDDEV,    2.1901,    4.6553,    8.0387,0.0131,
RANGE,    2.4787,    6.0357,    8.6840,0.0143,
Site #,Value,Value,Value,Value, X , Y ,
1,   24.9276,   91.3934,  260.3666,0.8834, -7.2360,-19.9920,
2,   24.8545,   89.0188,  258.5623,0.8782, 70.4520,-19.9920,
3,   24.6378,   90.8893,  257.3354,0.8826, 18.6600,-80.5680,
4,   24.1358,   90.3727,  256.3223,0.8834,-59.0280,-80.5680,
5,   23.9192,   91.5480,  258.0096,0.8852,-84.9240, 10.2960,
6,   24.7272,   91.7620,  259.8469,0.8872,-33.1320, 70.8720,
7,   25.2336,   89.6173,  259.9776,0.8786, 44.5560, 40.5840,
8,   23.5271,   92.1291,  254.9248,0.8901,122.2440,-19.9920,
9,   23.3829,   88.6307,  254.1431,0.8808, 96.3480,-80.5680,
10,   23.8422,   90.2234,  254.6376,0.8816, 44.5560,-110.8560,
11,   23.6862,   91.9752,  254.3081,0.8858,-59.0280,-110.8560,
12,   23.0293,   94.6664,  252.0811,0.8925,-110.8200,-80.5680,
13,   22.7548,   92.6812,  251.6826,0.8866,-136.7160,-19.9920,
14,   23.4421,   93.4407,  256.3968,0.8920,-110.8200, 40.5840,
15,   24.3727,   92.2800,  258.5000,0.8898,-33.1320,101.1600,
16,   24.6259,   92.4027,  258.6584,0.8883, 18.6600,101.1600,
17,   24.7736,   91.7000,  258.0123,0.8882, 96.3480, 40.5840,

WAFER ID,"HF02078019",
LOT ID,"Q515100",
Cassette,Left,
SLOT,19,
STATUS,"",
DATA TYPE,SE,
RECIPE,"C028Z/BTH_LDDSE_PRESPACZ2B_Z",
RCP CNT,1,
MEAS SET,C028-GATE-DEPPOLY,
MATERIAL,"Thermal SiO2",
SITE,1,
RESULT TYPE,3rd Thickness,2nd Thickness,1st Thickness,2nd RI @ 633.0nm,GOF ,
MEAN,  169.0970,  409.5859, 2528.9521,3.8758,0.6358,
MIN,  156.2023,  407.6570, 2364.5410,3.8753,0.6274,
MAX,  180.1234,  412.5047, 2647.4087,3.8761,0.6571,
% STDDEV,  3.7487,  0.2590,  3.2265,  0.0069,  1.3035,
STDDEV,    6.3390,    1.0608,   81.5971,0.0003,0.0083,
3 % STDDEV, 11.2462,  0.7770,  9.6796,  0.0207,  3.9105,
3 STDDEV,   19.0169,    3.1823,  244.7913,0.0008,0.0249,
RANGE,   23.9211,    4.8477,  282.8677,0.0008,0.0297,
Site #,Value,Value,Value,Value,Value, X , Y ,
1,  156.2023,  412.5047, 2647.4087,3.8754,0.6318, -7.5960,-19.9920,
2,  162.3742,  409.0978, 2620.1960,3.8754,0.6318, 70.0920,-19.9920,
3,  167.9413,  409.8032, 2568.4451,3.8756,0.6325, 18.3000,-80.5680,
4,  170.8204,  409.4132, 2514.5281,3.8759,0.6388,-59.3880,-80.5680,
5,  172.6668,  409.9700, 2607.6455,3.8756,0.6283,-85.2840, 10.2960,
6,  168.5767,  409.6094, 2583.3250,3.8755,0.6299,-33.4920, 70.8720,
7,  156.7953,  410.4837, 2640.6572,3.8753,0.6274, 44.1960, 40.5840,
8,  168.3685,  409.1992, 2547.7439,3.8757,0.6327,121.8840,-19.9920,
9,  169.3530,  408.9676, 2522.6033,3.8759,0.6316, 95.9880,-80.5680,
10,  171.0732,  409.6920, 2533.9001,3.8759,0.6341, 44.1960,-110.8560,
11,  172.4517,  410.1875, 2460.1182,3.8760,0.6407,-59.3880,-110.8560,
12,  178.4128,  407.8365, 2364.5410,3.8761,0.6571,-111.1800,-80.5680,
13,  180.1234,  407.6570, 2380.2542,3.8761,0.6548,-137.0760,-19.9920,
14,  174.1519,  409.2821, 2496.3113,3.8761,0.6351,-111.1800, 40.5840,
15,  170.5136,  409.4225, 2478.0010,3.8760,0.6344,-33.4920,101.1600,
16,  169.0607,  409.6079, 2479.1599,3.8760,0.6366, 18.3000,101.1600,
17,  165.7624,  410.2257, 2547.3462,3.8756,0.6318, 95.9880, 40.5840,

WAFER ID,"HF02078020",
LOT ID,"Q515100",
Cassette,Left,
SLOT,20,
STATUS,"",
DATA TYPE,SE,
RECIPE,"C028Z/BTH_LDDSE_PRESPACZ2B_Z",
RCP CNT,1,
MEAS SET,SOI: C028Z-STI-OXIPAD,
MATERIAL,"Thermal SiO2 {W}",
SITE,1,
RESULT TYPE,3rd Thickness,2nd Thickness,1st Thickness,GOF ,
MEAN,   24.0823,   91.7918,  257.0482,0.8867,
MIN,   22.6702,   89.1140,  252.2125,0.8781,
MAX,   25.1317,   94.3420,  260.7921,0.8936,
% STDDEV,  2.9226,  1.6317,  1.0142,  0.4915,
STDDEV,    0.7038,    1.4977,    2.6070,0.0044,
3 % STDDEV,  8.7679,  4.8950,  3.0426,  1.4744,
3 STDDEV,    2.1115,    4.4932,    7.8209,0.0131,
RANGE,    2.4615,    5.2280,    8.5796,0.0155,
Site #,Value,Value,Value,Value, X , Y ,
1,   24.8938,   91.3449,  260.7921,0.8860, -7.2360,-19.9920,
2,   24.7981,   89.5375,  258.7795,0.8808, 70.4520,-19.9920,
3,   24.5409,   92.0672,  258.1617,0.8866, 18.6600,-80.5680,
4,   24.1559,   90.0146,  256.7025,0.8781,-59.0280,-80.5680,
5,   23.9208,   93.6913,  258.5969,0.8936,-84.9240, 10.2960,
6,   24.6570,   91.9070,  259.9913,0.8877,-33.1320, 70.8720,
7,   25.1317,   90.3338,  260.2738,0.8847, 44.5560, 40.5840,
8,   23.6240,   91.9712,  255.1040,0.8866,122.2440,-19.9920,
9,   23.4183,   89.1140,  254.6503,0.8826, 96.3480,-80.5680,
10,   23.8397,   90.1707,  255.0140,0.8791, 44.5560,-110.8560,
11,   23.6849,   92.8428,  254.6975,0.8892,-59.0280,-110.8560,
12,   23.0223,   94.3420,  252.5969,0.8903,-110.8200,-80.5680,
13,   22.6702,   93.2493,  252.2125,0.8903,-136.7160,-19.9920,
14,   23.4360,   92.5377,  256.7693,0.8892,-110.8200, 40.5840,
15,   24.3317,   92.7061,  258.6161,0.8911,-33.1320,101.1600,
16,   24.6200,   92.5643,  258.7048,0.8884, 18.6600,101.1600,
17,   24.6548,   92.0668,  258.1571,0.8893, 96.3480, 40.5840,

WAFER ID,"HF02078020",
LOT ID,"Q515100",
Cassette,Left,
SLOT,20,
STATUS,"",
DATA TYPE,SE,
RECIPE,"C028Z/BTH_LDDSE_PRESPACZ2B_Z",
RCP CNT,1,
MEAS SET,C028-GATE-DEPPOLY,
MATERIAL,"Thermal SiO2",
SITE,1,
RESULT TYPE,3rd Thickness,2nd Thickness,1st Thickness,2nd RI @ 633.0nm,GOF ,
MEAN,  179.4441,  410.0389, 2537.8052,3.8758,0.6365,
MIN,  163.3930,  407.9056, 2326.6538,3.8754,0.6273,
MAX,  185.9324,  412.2929, 2626.0693,3.8762,0.6630,
% STDDEV,  2.9042,  0.2644,  3.1561,  0.0069,  1.4234,
STDDEV,    5.2113,    1.0840,   80.0962,0.0003,0.0091,
3 % STDDEV,  8.7125,  0.7931,  9.4684,  0.0207,  4.2703,
3 STDDEV,   15.6340,    3.2521,  240.2886,0.0008,0.0272,
RANGE,   22.5394,    4.3873,  299.4155,0.0009,0.0356,
Site #,Value,Value,Value,Value,Value, X , Y ,
1,  163.3930,  412.2929, 2563.1951,3.8756,0.6307, -7.5960,-19.9920,
2,  177.6144,  409.6096, 2581.4473,3.8757,0.6324, 70.0920,-19.9920,
3,  181.1234,  410.0778, 2554.3699,3.8757,0.6348, 18.3000,-80.5680,
4,  179.2028,  409.6898, 2502.6890,3.8761,0.6386,-59.3880,-80.5680,
5,  177.7531,  410.0206, 2578.0583,3.8756,0.6329,-85.2840, 10.2960,
6,  180.3317,  410.1756, 2621.2561,3.8755,0.6299,-33.4920, 70.8720,
7,  172.3859,  411.5620, 2626.0693,3.8754,0.6301, 44.1960, 40.5840,
8,  185.0507,  409.5871, 2537.0798,3.8760,0.6373,121.8840,-19.9920,
9,  185.9324,  409.4544, 2514.4822,3.8761,0.6362, 95.9880,-80.5680,
10,  183.1661,  410.0353, 2559.3208,3.8758,0.6347, 44.1960,-110.8560,
11,  179.1570,  410.7532, 2462.8640,3.8762,0.6444,-59.3880,-110.8560,
12,  182.7640,  407.9923, 2326.6538,3.8761,0.6630,-111.1800,-80.5680,
13,  183.6252,  407.9056, 2387.5483,3.8762,0.6521,-137.0760,-19.9920,
14,  179.2384,  409.7611, 2579.1563,3.8756,0.6314,-111.1800, 40.5840,
15,  180.0121,  410.4272, 2603.1953,3.8756,0.6273,-33.4920,101.1600,
16,  180.3723,  410.2819, 2569.9290,3.8758,0.6342, 18.3000,101.1600,
17,  179.4279,  411.0350, 2575.3733,3.8756,0.6309, 95.9880, 40.5840,

WAFER ID,"HF02078021",
LOT ID,"Q515100",
Cassette,Left,
SLOT,21,
STATUS,"",
DATA TYPE,SE,
RECIPE,"C028Z/BTH_LDDSE_PRESPACZ2B_Z",
RCP CNT,1,
MEAS SET,SOI: C028Z-STI-OXIPAD,
MATERIAL,"Thermal SiO2 {W}",
SITE,1,
RESULT TYPE,3rd Thickness,2nd Thickness,1st Thickness,GOF ,
MEAN,   25.2537,   93.3386,  256.5397,0.8297,
MIN,   23.9867,   90.9889,  251.4400,0.8180,
MAX,   26.3560,   96.4894,  260.4647,0.8406,
% STDDEV,  2.8080,  1.3116,  0.9967,  0.7357,
STDDEV,    0.7091,    1.2242,    2.5569,0.0061,
3 % STDDEV,  8.4240,  3.9347,  2.9901,  2.2071,
3 STDDEV,    2.1274,    3.6726,    7.6708,0.0183,
RANGE,    2.3693,    5.5005,    9.0247,0.0226,
Site #,Value,Value,Value,Value, X , Y ,
1,   25.9174,   94.0471,  260.4647,0.8406, -7.2360,-19.9920,
2,   26.1464,   91.4685,  258.3702,0.8180, 70.4520,-19.9920,
3,   25.7591,   93.1247,  258.1142,0.8240, 18.6600,-80.5680,
4,   25.2634,   92.6678,  256.4809,0.8271,-59.0280,-80.5680,
5,   25.1903,   94.3106,  257.9763,0.8315,-84.9240, 10.2960,
6,   26.0055,   93.4496,  258.8518,0.8251,-33.1320, 70.8720,
7,   26.3560,   92.2823,  259.6434,0.8267, 44.5560, 40.5840,
8,   24.7325,   93.6928,  254.7274,0.8348,122.2440,-19.9920,
9,   24.5935,   90.9889,  254.1250,0.8229, 96.3480,-80.5680,
10,   24.8376,   92.9112,  255.0857,0.8284, 44.5560,-110.8560,
11,   24.7852,   93.1077,  254.5033,0.8294,-59.0280,-110.8560,
12,   24.1791,   96.4894,  252.0588,0.8400,-110.8200,-80.5680,
13,   23.9867,   93.9743,  251.4400,0.8276,-136.7160,-19.9920,
14,   24.6169,   93.6126,  256.0134,0.8355,-110.8200, 40.5840,
15,   25.4920,   94.1262,  257.7507,0.8357,-33.1320,101.1600,
16,   25.7363,   93.7442,  257.8908,0.8309, 18.6600,101.1600,
17,   25.7154,   92.7584,  257.6780,0.8263, 96.3480, 40.5840,

WAFER ID,"HF02078021",
LOT ID,"Q515100",
Cassette,Left,
SLOT,21,
STATUS,"",
DATA TYPE,SE,
RECIPE,"C028Z/BTH_LDDSE_PRESPACZ2B_Z",
RCP CNT,1,
MEAS SET,C028-GATE-DEPPOLY,
MATERIAL,"Thermal SiO2",
SITE,1,
RESULT TYPE,3rd Thickness,2nd Thickness,1st Thickness,2nd RI @ 633.0nm,GOF ,
MEAN,  144.7349,  413.8631, 2561.6570,3.8752,0.6263,
MIN,  136.1309,  410.5256, 2431.8687,3.8749,0.6218,
MAX,  151.8139,  417.3372, 2615.1531,3.8756,0.6356,
% STDDEV,  3.2267,  0.3775,  1.9971,  0.0050,  0.6214,
STDDEV,    4.6702,    1.5625,   51.1595,0.0002,0.0039,
3 % STDDEV,  9.6801,  1.1326,  5.9914,  0.0149,  1.8642,
3 STDDEV,   14.0105,    4.6875,  153.4784,0.0006,0.0117,
RANGE,   15.6830,    6.8116,  183.2844,0.0007,0.0138,
Site #,Value,Value,Value,Value,Value, X , Y ,
1,  136.1309,  415.5165, 2597.0027,3.8752,0.6263, -7.5960,-19.9920,
2,  143.6443,  414.7233, 2592.5837,3.8752,0.6271, 70.0920,-19.9920,
3,  142.1328,  415.1462, 2581.7874,3.8751,0.6261, 18.3000,-80.5680,
4,  145.1331,  413.5709, 2582.2058,3.8750,0.6283,-59.3880,-80.5680,
5,  148.5310,  414.3794, 2599.9839,3.8750,0.6262,-85.2840, 10.2960,
6,  151.8139,  413.6326, 2602.5068,3.8750,0.6239,-33.4920, 70.8720,
7,  144.0228,  417.3372, 2615.1531,3.8749,0.6250, 44.1960, 40.5840,
8,  140.0031,  413.6714, 2589.5701,3.8751,0.6218,121.8840,-19.9920,
9,  140.1863,  413.2549, 2582.1082,3.8752,0.6231, 95.9880,-80.5680,
10,  140.4845,  413.8331, 2577.3418,3.8751,0.6256, 44.1960,-110.8560,
11,  140.2409,  414.4278, 2540.6418,3.8751,0.6259,-59.3880,-110.8560,
12,  142.3811,  410.8683, 2431.8687,3.8756,0.6356,-111.1800,-80.5680,
13,  146.8401,  410.5256, 2451.2141,3.8756,0.6352,-137.0760,-19.9920,
14,  148.3804,  413.3082, 2532.7554,3.8753,0.6234,-111.1800, 40.5840,
15,  151.1391,  413.5718, 2565.2563,3.8751,0.6224,-33.4920,101.1600,
16,  151.5284,  413.6173, 2531.6311,3.8753,0.6279, 18.3000,101.1600,
17,  147.9001,  414.2874, 2574.5562,3.8750,0.6239, 95.9880, 40.5840,

WAFER ID,"HF02078022",
LOT ID,"Q515100",
Cassette,Left,
SLOT,22,
STATUS,"",
DATA TYPE,SE,
RECIPE,"C028Z/BTH_LDDSE_PRESPACZ2B_Z",
RCP CNT,1,
MEAS SET,SOI: C028Z-STI-OXIPAD,
MATERIAL,"Thermal SiO2 {W}",
SITE,1,
RESULT TYPE,3rd Thickness,2nd Thickness,1st Thickness,GOF ,
MEAN,   24.0999,   92.2175,  257.0592,0.8881,
MIN,   22.7996,   89.8131,  251.7835,0.8790,
MAX,   25.0548,   95.6857,  260.8032,0.8946,
% STDDEV,  2.7358,  1.6014,  0.9932,  0.4405,
STDDEV,    0.6593,    1.4768,    2.5532,0.0039,
3 % STDDEV,  8.2075,  4.8043,  2.9797,  1.3215,
3 STDDEV,    1.9780,    4.4304,    7.6595,0.0117,
RANGE,    2.2552,    5.8726,    9.0197,0.0156,
Site #,Value,Value,Value,Value, X , Y ,
1,   24.9524,   92.1490,  260.8032,0.8894, -7.2360,-19.9920,
2,   24.9120,   89.9532,  259.1744,0.8829, 70.4520,-19.9920,
3,   24.6350,   92.4380,  258.5400,0.8889, 18.6600,-80.5680,
4,   24.1881,   91.2896,  256.9584,0.8853,-59.0280,-80.5680,
5,   23.8827,   93.6992,  258.4424,0.8903,-84.9240, 10.2960,
6,   24.5867,   92.0586,  259.4709,0.8875,-33.1320, 70.8720,
7,   25.0548,   89.8131,  260.2397,0.8790, 44.5560, 40.5840,
8,   23.6522,   92.7148,  255.4580,0.8910,122.2440,-19.9920,
9,   23.5229,   90.3513,  255.1190,0.8862, 96.3480,-80.5680,
10,   23.8772,   91.4631,  255.6005,0.8841, 44.5560,-110.8560,
11,   23.7854,   92.4512,  254.9843,0.8873,-59.0280,-110.8560,
12,   23.1219,   95.6857,  252.4740,0.8946,-110.8200,-80.5680,
13,   22.7996,   93.8907,  251.7835,0.8919,-136.7160,-19.9920,
14,   23.4798,   93.3406,  256.4298,0.8930,-110.8200, 40.5840,
15,   24.2183,   92.3662,  258.1450,0.8890,-33.1320,101.1600,
16,   24.4525,   92.4079,  258.2118,0.8910, 18.6600,101.1600,
17,   24.5765,   91.6258,  258.1711,0.8866, 96.3480, 40.5840,

WAFER ID,"HF02078022",
LOT ID,"Q515100",
Cassette,Left,
SLOT,22,
STATUS,"",
DATA TYPE,SE,
RECIPE,"C028Z/BTH_LDDSE_PRESPACZ2B_Z",
RCP CNT,1,
MEAS SET,C028-GATE-DEPPOLY,
MATERIAL,"Thermal SiO2",
SITE,1,
RESULT TYPE,3rd Thickness,2nd Thickness,1st Thickness,2nd RI @ 633.0nm,GOF ,
MEAN,  165.8519,  412.0014, 2552.9636,3.8754,0.6323,
MIN,  153.7168,  409.4525, 2351.3352,3.8750,0.6266,
MAX,  173.2371,  414.3333, 2630.7563,3.8761,0.6544,
% STDDEV,  3.3535,  0.2876,  2.8857,  0.0077,  1.1698,
STDDEV,    5.5618,    1.1849,   73.6709,0.0003,0.0074,
3 % STDDEV, 10.0605,  0.8628,  8.6571,  0.0230,  3.5093,
3 STDDEV,   16.6855,    3.5546,  221.0128,0.0009,0.0222,
RANGE,   19.5203,    4.8808,  279.4211,0.0011,0.0278,
Site #,Value,Value,Value,Value,Value, X , Y ,
1,  153.7168,  414.3333, 2587.1296,3.8752,0.6297, -7.5960,-19.9920,
2,  162.1274,  411.3834, 2587.1738,3.8753,0.6303, 70.0920,-19.9920,
3,  162.3125,  412.0155, 2533.1206,3.8755,0.6321, 18.3000,-80.5680,
4,  167.3005,  411.9691, 2561.1055,3.8753,0.6309,-59.3880,-80.5680,
